Repository: diffpy/diffpy.pdfgui

|Icon| |title|_
===============

.. |title| replace:: diffpy.pdfgui
.. _title: https://diffpy.github.io/diffpy.pdfgui

.. |Icon| image:: https://avatars.githubusercontent.com/diffpy
        :target: https://diffpy.github.io/diffpy.pdfgui
        :height: 100px

|PyPI| |Forge| |PythonVersion| |PR|

|CI| |Codecov| |Black| |Tracking|

.. |Black| image:: https://img.shields.io/badge/code_style-black-black
        :target: https://github.com/psf/black

.. |CI| image:: https://github.com/diffpy/diffpy.pdfgui/actions/workflows/matrix-and-codecov-on-merge-to-main.yml/badge.svg
        :target: https://github.com/diffpy/diffpy.pdfgui/actions/workflows/matrix-and-codecov-on-merge-to-main.yml

..

File: src/diffpy/pdfgui/doc/tutorial/650K.gr (part 1 of 2)
History written: Fri Apr 30 14:21:16 2004
produced by 
##### Run Information     runCorrection=T
prep=gsas     machine=npdf
run=650K     background=npdf_00907
smooth=2    smoothParam=32 32 0    backKillThresh=-1.0
in beam: radius=0.635     height=2.54
temp=308     runTitle=LaMnO3 650.0, npdf_01019 HIPPO-furnace

##### Vanadium     runCorrection=T
run=npdf_00709     background=npdf_00710
smooth=2    smoothParam=32 32 0    vanKillThresh=4.0    vBackKillThresh=-1.0
in beam: radius=0.635     height=2.54

##### Container     runCorrection=T
run=npdf_00917     background=npdf_00907
smooth=2    smoothParam=32 32 0    cBackKillThresh=-1.0
wallThick=0.023     atomDensity=0.072110
atomic information: scattCS=5.100     absorpCS=5.080

##### Sample Material     numElements=3     NormLaue=0.47445
Element relAtomNum atomMass atomCoherCS atomIncoherCS atomAbsorpCS
   O        0.6000   15.999      4.2320        0.0008      0.00019
  Mn        0.2000   54.931     -1.7500        0.4000     13.30000
  La        0.2000  138.905      8.5300        1.1300      8.97000
density=     effDensity=3.3440

##### Banks=6  deltaQ=0.01  matchRef=0  matchScal=T  matchOffset=T
bank   angle   blendQmin   blendQmax       (0.0 means no info)
  1     90.0        1.62    29.42   
  2    -90.0        1.62    29.42   
  3    119.0        1.97    35.85   
  4    -119.0        1.97    35.85   
  5    148.0        2.20    40.00   
  6    -148.0        2.20    40.00   

##### Program Specific Information
## Ft     calcError=1     (1 for true, 0 for false)
numRpoints=2000     maxR=20.0     numDensity=0.0   intMaxR=1.5
## Damp     Qmin=2.0     Qmax=32     startDampQ=32    QAveMin=0.6
dampFuncType=0     modEqn=1.0000*S(Q) +0.0000 +0.0000*Q     dampExtraToZero=0
## Blend     numBanks=6     banks=1,2,3,4,5,6
## Soqd     minProcOut=0
samPlazcek=0     vanPlazcek=0     smoothData=0     modifyData=1
## Corps     minProcOut=0     numBanksMiss=0

##### prepgsas     prepOutput=1     numBanksMiss=0       fileExt=gsa
instParamFile=npdf_displex_757.iparm
numBanksAdd=0
numBanksMult=6
Bank#  mulData  mulBack
   1      1.0230      1.0000
   2      1.0300      1.0000
   3      1.0200      1.0000
   4      0.9800      1.0000
   5      0.9930      1.0000
   6      0.9750      1.0000
##### start data
#O0 rg_int sig_rg_int low_int sig_low_int rmax rhofit
#S 1 - PDF from PDFgetN
#P0   -4.39413    0.26008    0.19799    0.00804    1.50  0.0669
#L r G(r) dr dG(r)
  0.010     -0.305   0.0     0.0259
  0.020     -0.607   0.0     0.0499
  0.030     -0.901   0.0     0.0701
  0.040     -1.182   0.0     0.0850
  0.050     -1.446   0.0     0.0938
  0.060     -1.684   0.0     0.0961
  0.070     -1.889   0.0     0.0921
  0.080     -2.052   0.0     0.0828
  0.090     -2.166   0.0     0.0702
  0.100     -2.222   0.0     0.0574
  0.110     -2.214   0.0     0.0494
  0.120     -2.136   0.0     0.0501
  0.130     -1.987   0.0     0.0583
  0.140     -1.767   0.0     0.0685
  0.150     -1.482   0.0     0.0770
  0.160     -1.139   0.0     0.0818
  0.170     -0.751   0.0     0.0822
  0.180     -0.332   0.0     0.0788
  0.190      0.102   0.0     0.0727
  0.200      0.532   0.0     0.0661
  0.210      0.940   0.0     0.0616
  0.220      1.308   0.0     0.0613
  0.230      1.623   0.0     0.0650
  0.240      1.871   0.0     0.0706
  0.250      2.045   0.0     0.0757
  0.260      2.141   0.0     0.0788
  0.270      2.160   0.0     0.0789
  0.280      2.109   0.0     0.0762
  0.290      1.996   0.0     0.0718
  0.300      1.836   0.0     0.0671
  0.310      1.644   0.0     0.0641
  0.320      1.437   0.0     0.0640
  0.330      1.232   0.0     0.0668
  0.340      1.043   0.0     0.0710
  0.350      0.885   0.0     0.0749
  0.360      0.768   0.0     0.0771
  0.370      0.697   0.0     0.0771
  0.380      0.674   0.0     0.0749
  0.390      0.697   0.0     0.0714
  0.400      0.761   0.0     0.0679
  0.410      0.856   0.0     0.0657
  0.420      0.971   0.0     0.0658
  0.430      1.094   0.0     0.0681
  0.440      1.212   0.0     0.0714
  0.450      1.313   0.0     0.0744
  0.460      1.389   0.0     0.0760
  0.470      1.431   0.0     0.0759
  0.480      1.435   0.0     0.0740
  0.490      1.402   0.0     0.0711
  0.500      1.333   0.0     0.0683
  0.510      1.233   0.0     0.0667
  0.520      1.110   0.0     0.0670
  0.530      0.972   0.0     0.0690
  0.540      0.830   0.0     0.0717
  0.550      0.692   0.0     0.0741
  0.560      0.566   0.0     0.0754
  0.570      0.460   0.0     0.0750
  0.580      0.377   0.0     0.0733
  0.590      0.318   0.0     0.0708
  0.600      0.283   0.0     0.0685
  0.610      0.269   0.0     0.0673
  0.620      0.271   0.0     0.0677
  0.630      0.282   0.0     0.0695
  0.640      0.295   0.0     0.0719
  0.650      0.302   0.0     0.0739
  0.660      0.298   0.0     0.0749
  0.670      0.276   0.0     0.0744
  0.680      0.235   0.0     0.0728
  0.690      0.171   0.0     0.0707
  0.700      0.087   0.0     0.0688
  0.710     -0.016   0.0     0.0679
  0.720     -0.133   0.0     0.0684
  0.730     -0.258   0.0     0.0700
  0.740     -0.386   0.0     0.0720
  0.750     -0.509   0.0     0.0736
  0.760     -0.621   0.0     0.0743
  0.770     -0.718   0.0     0.0738
  0.780     -0.796   0.0     0.0723
  0.790     -0.851   0.0     0.0704
  0.800     -0.885   0.0     0.0689
  0.810     -0.899   0.0     0.0683
  0.820     -0.894   0.0     0.0689
  0.830     -0.875   0.0     0.0704
  0.840     -0.848   0.0     0.0721
  0.850     -0.816   0.0     0.0735
  0.860     -0.785   0.0     0.0739
  0.870     -0.760   0.0     0.0734
  0.880     -0.743   0.0     0.0720
  0.890     -0.737   0.0     0.0704
  0.900     -0.744   0.0     0.0691
  0.910     -0.763   0.0     0.0687
  0.920     -0.792   0.0     0.0693
  0.930     -0.831   0.0     0.0707
  0.940     -0.876   0.0     0.0722
  0.950     -0.923   0.0     0.0732
  0.960     -0.971   0.0     0.0735
  0.970     -1.015   0.0     0.0728
  0.980     -1.055   0.0     0.0716
  0.990     -1.088   0.0     0.0702
  1.000     -1.114   0.0     0.0692
  1.010     -1.133   0.0     0.0690
  1.020     -1.145   0.0     0.0697
  1.030     -1.152   0.0     0.0710
  1.040     -1.155   0.0     0.0723
  1.050     -1.157   0.0     0.0731
  1.060     -1.157   0.0     0.0732
  1.070     -1.159   0.0     0.0725
  1.080     -1.162   0.0     0.0713
  1.090     -1.166   0.0     0.0701
  1.100     -1.172   0.0     0.0693
  1.110     -1.180   0.0     0.0693
  1.120     -1.187   0.0     0.0700
  1.130     -1.194   0.0     0.0712
  1.140     -1.199   0.0     0.0723
  1.150     -1.202   0.0     0.0729
  1.160     -1.202   0.0     0.0729
  1.170     -1.199   0.0     0.0721
  1.180     -1.194   0.0     0.0710
  1.190     -1.187   0.0     0.0700
  1.200     -1.180   0.0     0.0694
  1.210     -1.173   0.0     0.0696
  1.220     -1.170   0.0     0.0703
  1.230     -1.170   0.0     0.0714
  1.240     -1.175   0.0     0.0724
  1.250     -1.185   0.0     0.0728
  1.260     -1.201   0.0     0.0726
  1.270     -1.221   0.0     0.0719
  1.280     -1.245   0.0     0.0708
  1.290     -1.270   0.0     0.0699
  1.300     -1.294   0.0     0.0695
  1.310     -1.316   0.0     0.0698
  1.320     -1.333   0.0     0.0706
  1.330     -1.344   0.0     0.0716
  1.340     -1.347   0.0     0.0725
  1.350     -1.341   0.0     0.0728
  1.360     -1.327   0.0     0.0724
  1.370     -1.306   0.0     0.0716
  1.380     -1.279   0.0     0.0706
  1.390     -1.249   0.0     0.0699
  1.400     -1.219   0.0     0.0696
  1.410     -1.193   0.0     0.0700
  1.420     -1.172   0.0     0.0709
  1.430     -1.161   0.0     0.0719
  1.440     -1.161   0.0     0.0726
  1.450     -1.173   0.0     0.0727
  1.460     -1.199   0.0     0.0723
  1.470     -1.236   0.0     0.0715
  1.480     -1.285   0.0     0.0705
  1.490     -1.342   0.0     0.0699
  1.500     -1.404   0.0     0.0697
  1.510     -1.467   0.0     0.0702
  1.520     -1.528   0.0     0.0711
  1.530     -1.582   0.0     0.0720
  1.540     -1.626   0.0     0.0726
  1.550     -1.657   0.0     0.0727
  1.560     -1.672   0.0     0.0722
  1.570     -1.671   0.0     0.0714
  1.580     -1.654   0.0     0.0705
  1.590     -1.621   0.0     0.0699
  1.600     -1.574   0.0     0.0699
  1.610     -1.517   0.0     0.0704
  1.620     -1.452   0.0     0.0712
  1.630     -1.382   0.0     0.0720
  1.640     -1.314   0.0     0.0726
  1.650     -1.249   0.0     0.0726
  1.660     -1.192   0.0     0.0721
  1.670     -1.147   0.0     0.0712
  1.680     -1.116   0.0     0.0704
  1.690     -1.104   0.0     0.0699
  1.700     -1.110   0.0     0.0700
  1.710     -1.138   0.0     0.0705
  1.720     -1.189   0.0     0.0713
  1.730     -1.263   0.0     0.0721
  1.740     -1.361   0.0     0.0725
  1.750     -1.482   0.0     0.0724
  1.760     -1.625   0.0     0.0719
  1.770     -1.791   0.0     0.0712
  1.780     -1.976   0.0     0.0704
  1.790     -2.179   0.0     0.0700
  1.800     -2.397   0.0     0.0701
  1.810     -2.627   0.0     0.0707
  1.820     -2.863   0.0     0.0714
  1.830     -3.102   0.0     0.0721
  1.840     -3.338   0.0     0.0724
  1.850     -3.565   0.0     0.0722
  1.860     -3.779   0.0     0.0717
  1.870     -3.972   0.0     0.0710
  1.880     -4.141   0.0     0.0704
  1.890     -4.282   0.0     0.0701
  1.900     -4.389   0.0     0.0703
  1.910     -4.463   0.0     0.0708
  1.920     -4.502   0.0     0.0715
  1.930     -4.508   0.0     0.0721
  1.940     -4.482   0.0     0.0723
  1.950     -4.430   0.0     0.0721
  1.960     -4.355   0.0     0.0715
  1.970     -4.264   0.0     0.0709
  1.980     -4.163   0.0     0.0703
  1.990     -4.059   0.0     0.0702
  2.000     -3.958   0.0     0.0705
  2.010     -3.866   0.0     0.0710
  2.020     -3.786   0.0     0.0717
  2.030     -3.722   0.0     0.0722
  2.040     -3.674   0.0     0.0723
  2.050     -3.643   0.0     0.0719
  2.060     -3.626   0.0     0.0714
  2.070     -3.621   0.0     0.0707
  2.080     -3.622   0.0     0.0703
  2.090     -3.626   0.0     0.0702
  2.100     -3.627   0.0     0.0705
  2.110     -3.619   0.0     0.0711
  2.120     -3.598   0.0     0.0718
  2.130     -3.561   0.0     0.0722
  2.140     -3.506   0.0     0.0722
  2.150     -3.430   0.0     0.0718
  2.160     -3.334   0.0     0.0712
  2.170     -3.220   0.0     0.0706
  2.180     -3.088   0.0     0.0702
  2.190     -2.942   0.0     0.0702
  2.200     -2.785   0.0     0.0706
  2.210     -2.619   0.0     0.0712
  2.220     -2.448   0.0     0.0718
  2.230     -2.272   0.0     0.0722
  2.240     -2.093   0.0     0.0722
  2.250     -1.910   0.0     0.0718
  2.260     -1.722   0.0     0.0712
  2.270     -1.526   0.0     0.0706
  2.280     -1.322   0.0     0.0702
  2.290     -1.104   0.0     0.0703
  2.300     -0.871   0.0     0.0707
  2.310     -0.620   0.0     0.0713
  2.320     -0.350   0.0     0.0718
  2.330     -0.060   0.0     0.0721
  2.340      0.248   0.0     0.0721
  2.350      0.572   0.0     0.0717
  2.360      0.908   0.0     0.0711
  2.370      1.251   0.0     0.0706
  2.380      1.594   0.0     0.0704
  2.390      1.931   0.0     0.0704
  2.400      2.253   0.0     0.0708
  2.410      2.556   0.0     0.0713
  2.420      2.832   0.0     0.0718
  2.430      3.077   0.0     0.0720
  2.440      3.288   0.0     0.0719
  2.450      3.464   0.0     0.0715
  2.460      3.605   0.0     0.0710
  2.470      3.714   0.0     0.0706
  2.480      3.796   0.0     0.0705
  2.490      3.855   0.0     0.0706
  2.500      3.899   0.0     0.0711
  2.510      3.934   0.0     0.0715
  2.520      3.967   0.0     0.0719
  2.530      4.006   0.0     0.0720
  2.540      4.055   0.0     0.0718
  2.550      4.119   0.0     0.0713
  2.560      4.200   0.0     0.0709
  2.570      4.301   0.0     0.0705
  2.580      4.419   0.0     0.0705
  2.590      4.553   0.0     0.0707
  2.600      4.701   0.0     0.0712
  2.610      4.857   0.0     0.0717
  2.620      5.018   0.0     0.0720
  2.630      5.178   0.0     0.0720
  2.640      5.334   0.0     0.0717
  2.650      5.481   0.0     0.0712
  2.660      5.616   0.0     0.0707
  2.670      5.736   0.0     0.0704
  2.680      5.842   0.0     0.0704
  2.690      5.931   0.0     0.0708
  2.700      6.006   0.0     0.0713
  2.710      6.066   0.0     0.0718
  2.720      6.113   0.0     0.0720
  2.730      6.149   0.0     0.0720
  2.740      6.174   0.0     0.0717
  2.750      6.190   0.0     0.0712
  2.760      6.197   0.0     0.0707
  2.770      6.194   0.0     0.0704
  2.780      6.182   0.0     0.0705
  2.790      6.158   0.0     0.0708
  2.800      6.123   0.0     0.0713
  2.810      6.073   0.0     0.0718
  2.820      6.007   0.0     0.0720
  2.830      5.925   0.0     0.0720
  2.840      5.825   0.0     0.0716
  2.850      5.708   0.0     0.0711
  2.860      5.574   0.0     0.0707
  2.870      5.425   0.0     0.0705
  2.880      5.263   0.0     0.0706
  2.890      5.091   0.0     0.0709
  2.900      4.911   0.0     0.0714
  2.910      4.727   0.0     0.0718
  2.920      4.542   0.0     0.0720
  2.930      4.358   0.0     0.0719
  2.940      4.177   0.0     0.0715
  2.950      4.001   0.0     0.0710
  2.960      3.829   0.0     0.0706
  2.970      3.663   0.0     0.0705
  2.980      3.499   0.0     0.0706
  2.990      3.338   0.0     0.0710
  3.000      3.176   0.0     0.0715
  3.010      3.011   0.0     0.0719
  3.020      2.841   0.0     0.0720
  3.030      2.664   0.0     0.0719
  3.040      2.479   0.0     0.0715
  3.050      2.284   0.0     0.0710
  3.060      2.081   0.0     0.0706
  3.070      1.870   0.0     0.0705
  3.080      1.652   0.0     0.0706
  3.090      1.431   0.0     0.0710
  3.100      1.209   0.0     0.0715
  3.110      0.989   0.0     0.0719
  3.120      0.775   0.0     0.0720
  3.130      0.569   0.0     0.0718
  3.140      0.375   0.0     0.0714
  3.150      0.192   0.0     0.0709
  3.160      0.023   0.0     0.0706
  3.170     -0.132   0.0     0.0705
  3.180     -0.275   0.0     0.0707
  3.190     -0.408   0.0     0.0711
  3.200     -0.531   0.0     0.0715
  3.210     -0.649   0.0     0.0718
  3.220     -0.764   0.0     0.0719
  3.230     -0.879   0.0     0.0717
  3.240     -0.997   0.0     0.0713
  3.250     -1.118   0.0     0.0708
  3.260     -1.246   0.0     0.0705
  3.270     -1.379   0.0     0.0705
  3.280     -1.518   0.0     0.0708
  3.290     -1.661   0.0     0.0712
  3.300     -1.806   0.0     0.0716
  3.310     -1.951   0.0     0.0719
  3.320     -2.092   0.0     0.0719
  3.330     -2.226   0.0     0.0716
  3.340     -2.351   0.0     0.0712
  3.350     -2.463   0.0     0.0708
  3.360     -2.560   0.0     0.0705
  3.370     -2.641   0.0     0.0705
  3.380     -2.705   0.0     0.0708
  3.390     -2.752   0.0     0.0712
  3.400     -2.784   0.0     0.0716
  3.410     -2.801   0.0     0.0718
  3.420     -2.806   0.0     0.0718
  3.430     -2.802   0.0     0.0715
  3.440     -2.792   0.0     0.0711
  3.450     -2.779   0.0     0.0708
  3.460     -2.766   0.0     0.0706
  3.470     -2.755   0.0     0.0706
  3.480     -2.749   0.0     0.0709
  3.490     -2.749   0.0     0.0713
  3.500     -2.757   0.0     0.0716
  3.510     -2.771   0.0     0.0718
  3.520     -2.793   0.0     0.0717
  3.530     -2.821   0.0     0.0715
  3.540     -2.853   0.0     0.0711
  3.550     -2.888   0.0     0.0708
  3.560     -2.924   0.0     0.0706
  3.570     -2.957   0.0     0.0707
  3.580     -2.987   0.0     0.0710
  3.590     -3.010   0.0     0.0713
  3.600     -3.025   0.0     0.0717
  3.610     -3.030   0.0     0.0718
  3.620     -3.025   0.0     0.0717
  3.630     -3.008   0.0     0.0714
  3.640     -2.979   0.0     0.0710
  3.650     -2.937   0.0     0.0708
  3.660     -2.884   0.0     0.0707
  3.670     -2.819   0.0     0.0708
  3.680     -2.744   0.0     0.0711
  3.690     -2.659   0.0     0.0714
  3.700     -2.564   0.0     0.0717
  3.710     -2.461   0.0     0.0718
  3.720     -2.350   0.0     0.0716
  3.730     -2.231   0.0     0.0713
  3.740     -2.106   0.0     0.0710
  3.750     -1.975   0.0     0.0707
  3.760     -1.838   0.0     0.0707
  3.770     -1.694   0.0     0.0709
  3.780     -1.546   0.0     0.0712
  3.790     -1.392   0.0     0.0715
  3.800     -1.235   0.0     0.0717
  3.810     -1.075   0.0     0.0717
  3.820     -0.914   0.0     0.0715
  3.830     -0.753   0.0     0.0712
  3.840     -0.596   0.0     0.0709
  3.850     -0.445   0.0     0.0707
  3.860     -0.303   0.0     0.0708
  3.870     -0.173   0.0     0.0710
  3.880     -0.060   0.0     0.0713
  3.890      0.033   0.0     0.0716
  3.900      0.103   0.0     0.0718
  3.910      0.146   0.0     0.0717
  3.920      0.161   0.0     0.0715
  3.930      0.145   0.0     0.0711
  3.940      0.098   0.0     0.0708
  3.950      0.020   0.0     0.0707
  3.960     -0.088   0.0     0.0708
  3.970     -0.224   0.0     0.0710
  3.980     -0.385   0.0     0.0714
  3.990     -0.566   0.0     0.0717
  4.000     -0.764   0.0     0.0718
  4.010     -0.974   0.0     0.0717
  4.020     -1.190   0.0     0.0715
  4.030     -1.408   0.0     0.0711
  4.040     -1.622   0.0     0.0708
  4.050     -1.831   0.0     0.0707
  4.060     -2.029   0.0     0.0708
  4.070     -2.216   0.0     0.0711
  4.080     -2.389   0.0     0.0714
  4.090     -2.549   0.0     0.0717
  4.100     -2.695   0.0     0.0718
  4.110     -2.830   0.0     0.0717
  4.120     -2.954   0.0     0.0714
  4.130     -3.068   0.0     0.0710
  4.140     -3.176   0.0     0.0708
  4.150     -3.277   0.0     0.0706
  4.160     -3.372   0.0     0.0708
  4.170     -3.461   0.0     0.0711
  4.180     -3.544   0.0     0.0715
  4.190     -3.619   0.0     0.0717
  4.200     -3.683   0.0     0.0718
  4.210     -3.734   0.0     0.0717
  4.220     -3.768   0.0     0.0714
  4.230     -3.783   0.0     0.0710
  4.240     -3.775   0.0     0.0708
  4.250     -3.742   0.0     0.0707
  4.260     -3.682   0.0     0.0708
  4.270     -3.595   0.0     0.0711
  4.280     -3.481   0.0     0.0715
  4.290     -3.340   0.0     0.0717
  4.300     -3.177   0.0     0.0718
  4.310     -2.995   0.0     0.0716
  4.320     -2.798   0.0     0.0713
  4.330     -2.591   0.0     0.0710
  4.340     -2.379   0.0     0.0707
  4.350     -2.168   0.0     0.0707
  4.360     -1.960   0.0     0.0708
  4.370     -1.761   0.0     0.0711
  4.380     -1.572   0.0     0.0715
  4.390     -1.396   0.0     0.0717
  4.400     -1.232   0.0     0.0717
  4.410     -1.079   0.0     0.0715
  4.420     -0.936   0.0     0.0713
  4.430     -0.800   0.0     0.0709
  4.440     -0.668   0.0     0.0708
  4.450     -0.537   0.0     0.0707
  4.460     -0.402   0.0     0.0709
  4.470     -0.263   0.0     0.0712
  4.480     -0.116   0.0     0.0715
  4.490      0.039   0.0     0.0717
  4.500      0.203   0.0     0.0717
  4.510      0.375   0.0     0.0715
  4.520      0.551   0.0     0.0712
  4.530      0.732   0.0     0.0709
  4.540      0.912   0.0     0.0707
  4.550      1.088   0.0     0.0708
  4.560      1.258   0.0     0.0710
  4.570      1.419   0.0     0.0713
  4.580      1.567   0.0     0.0715
  4.590      1.702   0.0     0.0717
  4.600      1.823   0.0     0.0716
  4.610      1.930   0.0     0.0714
  4.620      2.025   0.0     0.0711
  4.630      2.109   0.0     0.0708
  4.640      2.184   0.0     0.0707
  4.650      2.254   0.0     0.0708
  4.660      2.321   0.0     0.0710
  4.670      2.387   0.0     0.0713
  4.680      2.455   0.0     0.0715
  4.690      2.526   0.0     0.0717
  4.700      2.600   0.0     0.0716
  4.710      2.678   0.0     0.0714
  4.720      2.757   0.0     0.0711
  4.730      2.837   0.0     0.0708
  4.740      2.914   0.0     0.0707
  4.750      2.988   0.0     0.0708
  4.760      3.054   0.0     0.0710
  4.770      3.112   0.0     0.0713
  4.780      3.158   0.0     0.0715
  4.790      3.192   0.0     0.0716
  4.800      3.213   0.0     0.0715
  4.810      3.222   0.0     0.0713
  4.820      3.218   0.0     0.0711
  4.830      3.203   0.0     0.0709
  4.840      3.179   0.0     0.0708
  4.850      3.147   0.0     0.0709
  4.860      3.110   0.0     0.0711
  4.870      3.068   0.0     0.0714
  4.880      3.022   0.0     0.0716
  4.890      2.972   0.0     0.0716
  4.900      2.920   0.0     0.0715
  4.910      2.862   0.0     0.0713
  4.920      2.799   0.0     0.0710
  4.930      2.728   0.0     0.0709
  4.940      2.648   0.0     0.0709
  4.950      2.557   0.0     0.0710
  4.960      2.453   0.0     0.0713
  4.970      2.335   0.0     0.0715
  4.980      2.205   0.0     0.0716
  4.990      2.061   0.0     0.0716
  5.000      1.907   0.0     0.0714
  5.010      1.745   0.0     0.0712
  5.020      1.579   0.0     0.0710
  5.030      1.411   0.0     0.0709
  5.040      1.246   0.0     0.0709
  5.050      1.089   0.0     0.0711
  5.060      0.944   0.0     0.0713
  5.070      0.812   0.0     0.0715
  5.080      0.698   0.0     0.0716
  5.090      0.601   0.0     0.0716
  5.100      0.524   0.0     0.0714
  5.110      0.464   0.0     0.0711
  5.120      0.419   0.0     0.0709
  5.130      0.389   0.0     0.0708
  5.140      0.368   0.0     0.0709
  5.150      0.354   0.0     0.0711
  5.160      0.345   0.0     0.0714
  5.170      0.335   0.0     0.0716
  5.180      0.325   0.0     0.0717
  5.190      0.311   0.0     0.0716
  5.200      0.294   0.0     0.0714
  5.210      0.275   0.0     0.0711
  5.220      0.253   0.0     0.0709
  5.230      0.232   0.0     0.0708
  5.240      0.213   0.0     0.0709
  5.250      0.201   0.0     0.0712
  5.260      0.196   0.0     0.0714
  5.270      0.202   0.0     0.0716
  5.280      0.220   0.0     0.0717
  5.290      0.250   0.0     0.0716
  5.300      0.293   0.0     0.0713
  5.310      0.347   0.0     0.0710
  5.320      0.410   0.0     0.0709
  5.330      0.479   0.0     0.0708
  5.340      0.552   0.0     0.0709
  5.350      0.624   0.0     0.0712
  5.360      0.691   0.0     0.0715
  5.370      0.752   0.0     0.0716
  5.380      0.804   0.0     0.0717
  5.390      0.845   0.0     0.0715
  5.400      0.876   0.0     0.0713
  5.410      0.897   0.0     0.0710
  5.420      0.910   0.0     0.0708
  5.430      0.917   0.0     0.0708
  5.440      0.924   0.0     0.0709
  5.450      0.932   0.0     0.0712
  5.460      0.947   0.0     0.0715
  5.470      0.972   0.0     0.0716
  5.480      1.009   0.0     0.0716
  5.490      1.060   0.0     0.0715
  5.500      1.127   0.0     0.0712
  5.510      1.209   0.0     0.0709
  5.520      1.304   0.0     0.0708
  5.530      1.410   0.0     0.0708
  5.540      1.523   0.0     0.0710
  5.550      1.640   0.0     0.0712
  5.560      1.755   0.0     0.0715
  5.570      1.864   0.0     0.0716
  5.580      1.963   0.0     0.0716
  5.590      2.049   0.0     0.0715
  5.600      2.119   0.0     0.0712
  5.610      2.171   0.0     0.0709
  5.620      2.204   0.0     0.0708
  5.630      2.220   0.0     0.0708
  5.640      2.219   0.0     0.0710
  5.650      2.204   0.0     0.0713
  5.660      2.177   0.0     0.0715
  5.670      2.140   0.0     0.0716
  5.680      2.098   0.0     0.0716
  5.690      2.052   0.0     0.0714
  5.700      2.004   0.0     0.0711
  5.710      1.955   0.0     0.0709
  5.720      1.906   0.0     0.0708
  5.730      1.856   0.0     0.0709
  5.740      1.805   0.0     0.0711
  5.750      1.752   0.0     0.0713
  5.760      1.695   0.0     0.0715
  5.770      1.631   0.0     0.0716
  5.780      1.560   0.0     0.0715
  5.790      1.480   0.0     0.0713
  5.800      1.390   0.0     0.0711
  5.810      1.289   0.0     0.0709
  5.820      1.179   0.0     0.0708
  5.830      1.060   0.0     0.0709
  5.840      0.934   0.0     0.0711
  5.850      0.803   0.0     0.0713
  5.860      0.668   0.0     0.0715
  5.870      0.532   0.0     0.0716
  5.880      0.397   0.0     0.0715
  5.890      0.264   0.0     0.0713
  5.900      0.136   0.0     0.0711
  5.910      0.012   0.0     0.0709
  5.920     -0.107   0.0     0.0708
  5.930     -0.221   0.0     0.0709
  5.940     -0.332   0.0     0.0711
  5.950     -0.440   0.0     0.0714
  5.960     -0.546   0.0     0.0715
  5.970     -0.652   0.0     0.0716
  5.980     -0.759   0.0     0.0715
  5.990     -0.867   0.0     0.0713
  6.000     -0.978   0.0     0.0710
  6.010     -1.090   0.0     0.0709
  6.020     -1.204   0.0     0.0708
  6.030     -1.318   0.0     0.0710
  6.040     -1.432   0.0     0.0712
  6.050     -1.543   0.0     0.0714
  6.060     -1.650   0.0     0.0716
  6.070     -1.752   0.0     0.0716
  6.080     -1.847   0.0     0.0715
  6.090     -1.936   0.0     0.0713
  6.100     -2.017   0.0     0.0710
  6.110     -2.091   0.0     0.0709
  6.120     -2.160   0.0     0.0709
  6.130     -2.223   0.0     0.0710
  6.140     -2.284   0.0     0.0712
  6.150     -2.344   0.0     0.0714
  6.160     -2.406   0.0     0.0716
  6.170     -2.470   0.0     0.0716
  6.180     -2.538   0.0     0.0714
  6.190     -2.612   0.0     0.0712
  6.200     -2.692   0.0     0.0710
  6.210     -2.779   0.0     0.0709
  6.220     -2.870   0.0     0.0710
  6.230     -2.966   0.0     0.0711
  6.240     -3.063   0.0     0.0713
  6.250     -3.162   0.0     0.0715
  6.260     -3.258   0.0     0.0716
  6.270     -3.350   0.0     0.0715
  6.280     -3.436   0.0     0.0714
  6.290     -3.515   0.0     0.0712
  6.300     -3.584   0.0     0.0710
  6.310     -3.644   0.0     0.0709
  6.320     -3.694   0.0     0.0710
  6.330     -3.733   0.0     0.0712
  6.340     -3.763   0.0     0.0714
  6.350     -3.785   0.0     0.0716
  6.360     -3.799   0.0     0.0716
  6.370     -3.807   0.0     0.0715
  6.380     -3.809   0.0     0.0713
  6.390     -3.807   0.0     0.0711
  6.400     -3.800   0.0     0.0710
  6.410     -3.789   0.0     0.0709
  6.420     -3.773   0.0     0.0710
  6.430     -3.753   0.0     0.0712
  6.440     -3.726   0.0     0.0714
  6.450     -3.693   0.0     0.0715
  6.460     -3.653   0.0     0.0716
  6.470     -3.604   0.0     0.0715
  6.480     -3.546   0.0     0.0713
  6.490     -3.480   0.0     0.0711
  6.500     -3.405   0.0     0.0709
  6.510     -3.322   0.0     0.0709
  6.520     -3.232   0.0     0.0710
  6.530     -3.136   0.0     0.0712
  6.540     -3.036   0.0     0.0714
  6.550     -2.934   0.0     0.0716
  6.560     -2.831   0.0     0.0716
  6.570     -2.728   0.0     0.0714
  6.580     -2.627   0.0     0.0712
  6.590     -2.529   0.0     0.0710
  6.600     -2.435   0.0     0.0709
  6.610     -2.343   0.0     0.0709
  6.620     -2.255   0.0     0.0710
  6.630     -2.169   0.0     0.0712
  6.640     -2.085   0.0     0.0714
  6.650     -2.001   0.0     0.0715
  6.660     -1.916   0.0     0.0715
  6.670     -1.829   0.0     0.0714
  6.680     -1.741   0.0     0.0712
  6.690     -1.650   0.0     0.0710
  6.700     -1.556   0.0     0.0709
  6.710     -1.459   0.0     0.0709
  6.720     -1.361   0.0     0.0710
  6.730     -1.262   0.0     0.0712
  6.740     -1.163   0.0     0.0714
  6.750     -1.066   0.0     0.0715
  6.760     -0.971   0.0     0.0715
  6.770     -0.880   0.0     0.0714
  6.780     -0.793   0.0     0.0712
  6.790     -0.709   0.0     0.0710
  6.800     -0.630   0.0     0.0709
  6.810     -0.554   0.0     0.0709
  6.820     -0.480   0.0     0.0711
  6.830     -0.406   0.0     0.0713
  6.840     -0.331   0.0     0.0714
  6.850     -0.254   0.0     0.0715
  6.860     -0.173   0.0     0.0715
  6.870     -0.085   0.0     0.0713
  6.880      0.009   0.0     0.0711
  6.890      0.110   0.0     0.0710
  6.900      0.218   0.0     0.0709
  6.910      0.333   0.0     0.0710
  6.920      0.454   0.0     0.0711
  6.930      0.578   0.0     0.0713
  6.940      0.704   0.0     0.0715
  6.950      0.829   0.0     0.0715
  6.960      0.952   0.0     0.0714
  6.970      1.069   0.0     0.0713
  6.980      1.179   0.0     0.0711
  6.990      1.280   0.0     0.0709
  7.000      1.371   0.0     0.0709
  7.010      1.452   0.0     0.0710
  7.020      1.522   0.0     0.0711
  7.030      1.583   0.0     0.0713
  7.040      1.636   0.0     0.0715
  7.050      1.683   0.0     0.0715
  7.060      1.726   0.0     0.0714
  7.070      1.768   0.0     0.0712
  7.080      1.810   0.0     0.0710
  7.090      1.854   0.0     0.0709
  7.100      1.904   0.0     0.0709
  7.110      1.959   0.0     0.0710
  7.120      2.020   0.0     0.0712
  7.130      2.088   0.0     0.0714
  7.140      2.161   0.0     0.0715
  7.150      2.239   0.0     0.0715
  7.160      2.320   0.0     0.0714
  7.170      2.401   0.0     0.0712
  7.180      2.480   0.0     0.0710
  7.190      2.554   0.0     0.0709
  7.200      2.621   0.0     0.0709
  7.210      2.678   0.0     0.0711
  7.220      2.725   0.0     0.0712
  7.230      2.759   0.0     0.0714
  7.240      2.780   0.0     0.0715
  7.250      2.789   0.0     0.0715
  7.260      2.787   0.0     0.0714
  7.270      2.774   0.0     0.0712
  7.280      2.755   0.0     0.0710
  7.290      2.730   0.0     0.0710
  7.300      2.704   0.0     0.0710
  7.310      2.679   0.0     0.0711
  7.320      2.659   0.0     0.0713
  7.330      2.647   0.0     0.0715
  7.340      2.645   0.0     0.0715
  7.350      2.655   0.0     0.0715
  7.360      2.677   0.0     0.0714
  7.370      2.712   0.0     0.0712
  7.380      2.759   0.0     0.0710
  7.390      2.817   0.0     0.0710
  7.400      2.883   0.0     0.0711
  7.410      2.953   0.0     0.0712
  7.420      3.025   0.0     0.0714
  7.430      3.095   0.0     0.0715
  7.440      3.158   0.0     0.0716
  7.450      3.212   0.0     0.0715
  7.460      3.252   0.0     0.0713
  7.470      3.277   0.0     0.0711
  7.480      3.285   0.0     0.0710
  7.490      3.275   0.0     0.0710
  7.500      3.248   0.0     0.0711
  7.510      3.204   0.0     0.0712
  7.520      3.146   0.0     0.0714
  7.530      3.078   0.0     0.0715
  7.540      3.001   0.0     0.0715
  7.550      2.921   0.0     0.0715
  7.560      2.841   0.0     0.0713
  7.570      2.764   0.0     0.0711
  7.580      2.693   0.0     0.0710
  7.590      2.631   0.0     0.0709
  7.600      2.578   0.0     0.0710
  7.610      2.535   0.0     0.0712
  7.620      2.501   0.0     0.0714
  7.630      2.472   0.0     0.0715
  7.640      2.448   0.0     0.0715
  7.650      2.423   0.0     0.0714
  7.660      2.394   0.0     0.0712
  7.670      2.357   0.0     0.0710
  7.680      2.308   0.0     0.0709
  7.690      2.244   0.0     0.0709
  7.700      2.161   0.0     0.0710
  7.710      2.059   0.0     0.0712
  7.720      1.938   0.0     0.0714
  7.730      1.798   0.0     0.0715
  7.740      1.641   0.0     0.0715
  7.750      1.471   0.0     0.0714
  7.760      1.293   0.0     0.0712
  7.770      1.110   0.0     0.0710
  7.780      0.927   0.0     0.0709
  7.790      0.750   0.0     0.0709
  7.800      0.582   0.0     0.0711
  7.810      0.428   0.0     0.0712
  7.820      0.289   0.0     0.0714
  7.830      0.167   0.0     0.0715
  7.840      0.063   0.0     0.0715
  7.850     -0.026   0.0     0.0713
  7.860     -0.101   0.0     0.0711
  7.870     -0.165   0.0     0.0710
  7.880     -0.222   0.0     0.0709
  7.890     -0.277   0.0     0.0709
  7.900     -0.331   0.0     0.0711
  7.910     -0.390   0.0     0.0713
  7.920     -0.456   0.0     0.0714
  7.930     -0.529   0.0     0.0715
  7.940     -0.611   0.0     0.0715
  7.950     -0.702   0.0     0.0713
  7.960     -0.798   0.0     0.0711
  7.970     -0.898   0.0     0.0710
  7.980     -0.999   0.0     0.0709
  7.990     -1.095   0.0     0.0709
  8.000     -1.184   0.0     0.0711
  8.010     -1.262   0.0     0.0713
  8.020     -1.325   0.0     0.0714
  8.030     -1.371   0.0     0.0715
  8.040     -1.399   0.0     0.0714
  8.050     -1.409   0.0     0.0713
  8.060     -1.402   0.0     0.0711
  8.070     -1.379   0.0     0.0710
  8.080     -1.344   0.0     0.0709
  8.090     -1.300   0.0     0.0710
  8.100     -1.250   0.0     0.0711
  8.110     -1.200   0.0     0.0713
  8.120     -1.150   0.0     0.0715
  8.130     -1.106   0.0     0.0715
  8.140     -1.068   0.0     0.0714
  8.150     -1.037   0.0     0.0713
  8.160     -1.014   0.0     0.0711
  8.170     -0.998   0.0     0.0710
  8.180     -0.986   0.0     0.0709
  8.190     -0.977   0.0     0.0710
  8.200     -0.967   0.0     0.0711
  8.210     -0.954   0.0     0.0713
  8.220     -0.936   0.0     0.0715
  8.230     -0.909   0.0     0.0715
  8.240     -0.875   0.0     0.0714
  8.250     -0.831   0.0     0.0713
  8.260     -0.779   0.0     0.0711
  8.270     -0.722   0.0     0.0710
  8.280     -0.661   0.0     0.0710
  8.290     -0.600   0.0     0.0711
  8.300     -0.542   0.0     0.0712
  8.310     -0.493   0.0     0.0714
  8.320     -0.456   0.0     0.0715
  8.330     -0.434   0.0     0.0715
  8.340     -0.431   0.0     0.0714
  8.350     -0.446   0.0     0.0712
  8.360     -0.483   0.0     0.0711
  8.370     -0.539   0.0     0.0710
  8.380     -0.613   0.0     0.0710
  8.390     -0.704   0.0     0.0711
  8.400     -0.807   0.0     0.0713
  8.410     -0.919   0.0     0.0714
  8.420     -1.037   0.0     0.0715
  8.430     -1.155   0.0     0.0715
  8.440     -1.272   0.0     0.0714
  8.450     -1.383   0.0     0.0712
  8.460     -1.486   0.0     0.0711
  8.470     -1.580   0.0     0.0710
  8.480     -1.664   0.0     0.0710
  8.490     -1.737   0.0     0.0711
  8.500     -1.801   0.0     0.0713
  8.510     -1.855   0.0     0.0714
  8.520     -1.901   0.0     0.0715
  8.530     -1.939   0.0     0.0715
  8.540     -1.972   0.0     0.0713
  8.550     -1.999   0.0     0.0712
  8.560     -2.020   0.0     0.0711
  8.570     -2.036   0.0     0.0710
  8.580     -2.046   0.0     0.0710
  8.590     -2.049   0.0     0.0712
  8.600     -2.045   0.0     0.0713
  8.610     -2.031   0.0     0.0714
  8.620     -2.008   0.0     0.0715
  8.630     -1.974   0.0     0.0714
  8.640     -1.930   0.0     0.0713
  8.650     -1.877   0.0     0.0712
  8.660     -1.815   0.0     0.0711
  8.670     -1.746   0.0     0.0710
  8.680     -1.674   0.0     0.0711
  8.690     -1.600   0.0     0.0712
  8.700     -1.527   0.0     0.0713
  8.710     -1.460   0.0     0.0714
  8.720     -1.400   0.0     0.0715
  8.730     -1.351   0.0     0.0714
  8.740     -1.314   0.0     0.0713
  8.750     -1.290   0.0     0.0711
  8.760     -1.281   0.0     0.0710
  8.770     -1.285   0.0     0.0710
  8.780     -1.302   0.0     0.0711
  8.790     -1.330   0.0     0.0712
  8.800     -1.366   0.0     0.0714
  8.810     -1.409   0.0     0.0714
  8.820     -1.456   0.0     0.0714
  8.830     -1.505   0.0     0.0713
  8.840     -1.553   0.0     0.0712
  8.850     -1.600   0.0     0.0711
  8.860     -1.644   0.0     0.0710
  8.870     -1.686   0.0     0.0710
  8.880     -1.726   0.0     0.0711
  8.890     -1.765   0.0     0.0713
  8.900     -1.804   0.0     0.0714
  8.910     -1.845   0.0     0.0715
  8.920     -1.890   0.0     0.0714
  8.930     -1.938   0.0     0.0713
  8.940     -1.993   0.0     0.0712
  8.950     -2.052   0.0     0.0710
  8.960     -2.116   0.0     0.0710
  8.970     -2.185   0.0     0.0710
  8.980     -2.255   0.0     0.0711
  8.990     -2.324   0.0     0.0713
  9.000     -2.391   0.0     0.0714
  9.010     -2.451   0.0     0.0715
  9.020     -2.502   0.0     0.0714
  9.030     -2.542   0.0     0.0713
  9.040     -2.568   0.0     0.0711
  9.050     -2.579   0.0     0.0710
  9.060     -2.575   0.0     0.0709
  9.070     -2.556   0.0     0.0710
  9.080     -2.523   0.0     0.0711
  9.090     -2.478   0.0     0.0713
  9.100     -2.424   0.0     0.0714
  9.110     -2.363   0.0     0.0715
  9.120     -2.297   0.0     0.0714
  9.130     -2.231   0.0     0.0713
  9.140     -2.167   0.0     0.0711
  9.150     -2.106   0.0     0.0710
  9.160     -2.049   0.0     0.0709
  9.170     -1.998   0.0     0.0710
  9.180     -1.951   0.0     0.0711
  9.190     -1.908   0.0     0.0713
  9.200     -1.866   0.0     0.0714
  9.210     -1.824   0.0     0.0715
  9.220     -1.779   0.0     0.0714
  9.230     -1.728   0.0     0.0713
  9.240     -1.668   0.0     0.0711
  9.250     -1.598   0.0     0.0710
  9.260     -1.515   0.0     0.0710
  9.270     -1.419   0.0     0.0710
  9.280     -1.310   0.0     0.0712
  9.290     -1.187   0.0     0.0713
  9.300     -1.052   0.0     0.0714
  9.310     -0.905   0.0     0.0715
  9.320     -0.750   0.0     0.0714
  9.330     -0.587   0.0     0.0713
  9.340     -0.419   0.0     0.0711
  9.350     -0.247   0.0     0.0710
  9.360     -0.071   0.0     0.0710
  9.370      0.107   0.0     0.0711
  9.380      0.287   0.0     0.0712
  9.390      0.469   0.0     0.0714
  9.400      0.656   0.0     0.0714
  9.410      0.848   0.0     0.0715
  9.420      1.047   0.0     0.0714
  9.430      1.254   0.0     0.0712
  9.440      1.471   0.0     0.0711
  9.450      1.698   0.0     0.0710
  9.460      1.937   0.0     0.0710
  9.470      2.187   0.0     0.0711
  9.480      2.447   0.0     0.0713
  9.490      2.714   0.0     0.0714
  9.500      2.988   0.0     0.0715
  9.510      3.264   0.0     0.0715
  9.520      3.539   0.0     0.0714
  9.530      3.809   0.0     0.0712
  9.540      4.070   0.0     0.0711
  9.550      4.318   0.0     0.0710
  9.560      4.549   0.0     0.0710
  9.570      4.760   0.0     0.0711
  9.580      4.948   0.0     0.0713
  9.590      5.112   0.0     0.0714
  9.600      5.251   0.0     0.0714
  9.610      5.363   0.0     0.0714
  9.620      5.450   0.0     0.0713
  9.630      5.512   0.0     0.0712
  9.640      5.550   0.0     0.0711
  9.650      5.567   0.0     0.0710
  9.660      5.563   0.0     0.0711
  9.670      5.541   0.0     0.0712
  9.680      5.503   0.0     0.0713
  9.690      5.450   0.0     0.0714
  9.700      5.383   0.0     0.0715
  9.710      5.304   0.0     0.0714
  9.720      5.214   0.0     0.0713
  9.730      5.113   0.0     0.0712
  9.740      5.001   0.0     0.0711
  9.750      4.880   0.0     0.0710
  9.760      4.748   0.0     0.0711
  9.770      4.608   0.0     0.0712
  9.780      4.459   0.0     0.0713
  9.790      4.302   0.0     0.0714
  9.800      4.137   0.0     0.0714
  9.810      3.967   0.0     0.0714
  9.820      3.791   0.0     0.0713
  9.830      3.612   0.0     0.0711
  9.840      3.430   0.0     0.0710
  9.850      3.247   0.0     0.0710
  9.860      3.064   0.0     0.0711
  9.870      2.882   0.0     0.0712
  9.880      2.702   0.0     0.0714
  9.890      2.525   0.0     0.0714
  9.900      2.351   0.0     0.0714
  9.910      2.181   0.0     0.0713
  9.920      2.014   0.0     0.0712
  9.930      1.851   0.0     0.0711
  9.940      1.692   0.0     0.0710
  9.950      1.537   0.0     0.0710
  9.960      1.385   0.0     0.0711
  9.970      1.237   0.0     0.0712
  9.980      1.094   0.0     0.0714
  9.990      0.955   0.0     0.0714
 10.000      0.822   0.0     0.0714
 10.010      0.695   0.0     0.0713
 10.020      0.576   0.0     0.0712
 10.030      0.465   0.0     0.0711
 10.040      0.364   0.0     0.0710
 10.050      0.274   0.0     0.0710
 10.060      0.195   0.0     0.0711
 10.070      0.130   0.0     0.0713
 10.080      0.078   0.0     0.0714
 10.090      0.039   0.0     0.0714
 10.100      0.014   0.0     0.0714
 10.110      0.003   0.0     0.0713
 10.120      0.006   0.0     0.0711
 10.130      0.020   0.0     0.0710
 10.140      0.045   0.0     0.0710
 10.150      0.080   0.0     0.0710
 10.160      0.123   0.0     0.0712
 10.170      0.172   0.0     0.0713
 10.180      0.225   0.0     0.0714
 10.190      0.280   0.0     0.0715
 10.200      0.335   0.0     0.0714
 10.210      0.388   0.0     0.0713
 10.220      0.436   0.0     0.0711
 10.230      0.479   0.0     0.0710
 10.240      0.514   0.0     0.0710
 10.250      0.540   0.0     0.0710
 10.260      0.555   0.0     0.0712
 10.270      0.558   0.0     0.0713
 10.280      0.548   0.0     0.0714
 10.290      0.525   0.0     0.0714
 10.300      0.488   0.0     0.0714
 10.310      0.436   0.0     0.0713
 10.320      0.371   0.0     0.0711
 10.330      0.292   0.0     0.0710
 10.340      0.199   0.0     0.0710
 10.350      0.094   0.0     0.0710
 10.360     -0.022   0.0     0.0712
 10.370     -0.150   0.0     0.0713
 10.380     -0.287   0.0     0.0714
 10.390     -0.433   0.0     0.0714
 10.400     -0.588   0.0     0.0714
 10.410     -0.749   0.0     0.0712
 10.420     -0.917   0.0     0.0711
 10.430     -1.090   0.0     0.0710
