Repository: diffpy/diffpy.pdfgui

|Icon| |title|_
===============

.. |title| replace:: diffpy.pdfgui
.. _title: https://diffpy.github.io/diffpy.pdfgui

.. |Icon| image:: https://avatars.githubusercontent.com/diffpy
        :target: https://diffpy.github.io/diffpy.pdfgui
        :height: 100px

|PyPI| |Forge| |PythonVersion| |PR|

|CI| |Codecov| |Black| |Tracking|

.. |Black| image:: https://img.shields.io/badge/code_style-black-black
        :target: https://github.com/psf/black

.. |CI| image:: https://github.com/diffpy/diffpy.pdfgui/actions/workflows/matrix-and-codecov-on-merge-to-main.yml/badge.svg
        :target: https://github.com/diffpy/diffpy.pdfgui/actions/workflows/matrix-and-codecov-on-merge-to-main.yml

..

File: src/diffpy/pdfgui/doc/tutorial/720K.gr (part 1 of 2)
History written: Mon May  3 19:04:12 2004
produced by
##### Run Information     runCorrection=T
prep=gsas     machine=npdf
run=720K     background=npdf_00907
smooth=2    smoothParam=32 32 0    backKillThresh=-1.0
in beam: radius=0.635     height=2.54
temp=308     runTitle=LaMnO3 720.0, npdf_01021 HIPPO-furnace

##### Vanadium     runCorrection=T
run=npdf_00709     background=npdf_00710
smooth=2    smoothParam=32 32 0    vanKillThresh=4.0    vBackKillThresh=-1.0
in beam: radius=0.635     height=2.54

##### Container     runCorrection=T
run=npdf_00917     background=npdf_00907
smooth=2    smoothParam=32 32 0    cBackKillThresh=-1.0
wallThick=0.023     atomDensity=0.072110
atomic information: scattCS=5.100     absorpCS=5.080

##### Sample Material     numElements=3     NormLaue=0.47445
Element relAtomNum atomMass atomCoherCS atomIncoherCS atomAbsorpCS
   O        0.6000   15.999      4.2320        0.0008      0.00019
  Mn        0.2000   54.931     -1.7500        0.4000     13.30000
  La        0.2000  138.905      8.5300        1.1300      8.97000
density=     effDensity=3.6764

##### Banks=6  deltaQ=0.01  matchRef=0  matchScal=T  matchOffset=T
bank   angle   blendQmin   blendQmax       (0.0 means no info)
  1     90.0        1.62    29.42
  2    -90.0        1.62    29.42
  3    119.0        1.97    35.85
  4    -119.0        1.97    35.85
  5    148.0        2.20    40.00
  6    -148.0        2.20    40.00

##### Program Specific Information
## Ft     calcError=1     (1 for true, 0 for false)
numRpoints=2000     maxR=20.0     numDensity=0.0   intMaxR=1.5
## Damp     Qmin=2.0     Qmax=32     startDampQ=32    QAveMin=0.6
dampFuncType=0     modEqn=1.0000*S(Q) +0.0000 +0.0000*Q     dampExtraToZero=0
## Blend     numBanks=6     banks=1,2,3,4,5,6
## Soqd     minProcOut=0
samPlazcek=0     vanPlazcek=0     smoothData=0     modifyData=1
## Corps     minProcOut=0     numBanksMiss=0

##### prepgsas     prepOutput=1     numBanksMiss=0       fileExt=gsa
instParamFile=npdf_displex_757.iparm
numBanksAdd=0
numBanksMult=6
Bank#  mulData  mulBack
   1      1.0800      1.0000
   2      1.1000      1.0000
   3      1.0000      1.0000
   4      0.9670      1.0000
   5      0.9880      1.1000
   6      0.9630      1.0000
##### start data
#O0 rg_int sig_rg_int low_int sig_low_int rmax rhofit
#S 1 - PDF from PDFgetN
#P0   -6.43197    0.25853    0.32043    0.00799    1.50  0.0685
#L r G(r) dr dG(r)
  0.010     -0.247   0.0     0.0257
  0.020     -0.486   0.0     0.0495
  0.030     -0.712   0.0     0.0696
  0.040     -0.916   0.0     0.0845
  0.050     -1.093   0.0     0.0932
  0.060     -1.235   0.0     0.0955
  0.070     -1.336   0.0     0.0915
  0.080     -1.391   0.0     0.0823
  0.090     -1.396   0.0     0.0698
  0.100     -1.346   0.0     0.0572
  0.110     -1.241   0.0     0.0492
  0.120     -1.080   0.0     0.0499
  0.130     -0.867   0.0     0.0579
  0.140     -0.606   0.0     0.0680
  0.150     -0.302   0.0     0.0764
  0.160      0.033   0.0     0.0812
  0.170      0.391   0.0     0.0817
  0.180      0.759   0.0     0.0783
  0.190      1.125   0.0     0.0723
  0.200      1.475   0.0     0.0657
  0.210      1.797   0.0     0.0613
  0.220      2.081   0.0     0.0610
  0.230      2.316   0.0     0.0646
  0.240      2.497   0.0     0.0701
  0.250      2.619   0.0     0.0752
  0.260      2.681   0.0     0.0782
  0.270      2.686   0.0     0.0784
  0.280      2.638   0.0     0.0758
  0.290      2.545   0.0     0.0714
  0.300      2.417   0.0     0.0667
  0.310      2.265   0.0     0.0637
  0.320      2.101   0.0     0.0637
  0.330      1.935   0.0     0.0664
  0.340      1.780   0.0     0.0705
  0.350      1.644   0.0     0.0744
  0.360      1.533   0.0     0.0766
  0.370      1.454   0.0     0.0766
  0.380      1.407   0.0     0.0745
  0.390      1.392   0.0     0.0710
  0.400      1.406   0.0     0.0675
  0.410      1.444   0.0     0.0654
  0.420      1.497   0.0     0.0655
  0.430      1.559   0.0     0.0677
  0.440      1.622   0.0     0.0709
  0.450      1.677   0.0     0.0739
  0.460      1.718   0.0     0.0755
  0.470      1.739   0.0     0.0754
  0.480      1.736   0.0     0.0735
  0.490      1.707   0.0     0.0707
  0.500      1.654   0.0     0.0679
  0.510      1.578   0.0     0.0663
  0.520      1.482   0.0     0.0666
  0.530      1.372   0.0     0.0686
  0.540      1.253   0.0     0.0713
  0.550      1.131   0.0     0.0737
  0.560      1.012   0.0     0.0749
  0.570      0.900   0.0     0.0746
  0.580      0.800   0.0     0.0728
  0.590      0.713   0.0     0.0704
  0.600      0.641   0.0     0.0681
  0.610      0.583   0.0     0.0669
  0.620      0.538   0.0     0.0673
  0.630      0.502   0.0     0.0691
  0.640      0.473   0.0     0.0715
  0.650      0.445   0.0     0.0735
  0.660      0.417   0.0     0.0744
  0.670      0.383   0.0     0.0740
  0.680      0.342   0.0     0.0724
  0.690      0.291   0.0     0.0703
  0.700      0.230   0.0     0.0684
  0.710      0.159   0.0     0.0675
  0.720      0.079   0.0     0.0680
  0.730     -0.008   0.0     0.0696
  0.740     -0.099   0.0     0.0716
  0.750     -0.191   0.0     0.0732
  0.760     -0.281   0.0     0.0738
  0.770     -0.366   0.0     0.0733
  0.780     -0.444   0.0     0.0719
  0.790     -0.514   0.0     0.0700
  0.800     -0.573   0.0     0.0685
  0.810     -0.623   0.0     0.0679
  0.820     -0.662   0.0     0.0685
  0.830     -0.694   0.0     0.0700
  0.840     -0.718   0.0     0.0717
  0.850     -0.738   0.0     0.0730
  0.860     -0.755   0.0     0.0735
  0.870     -0.770   0.0     0.0729
  0.880     -0.786   0.0     0.0715
  0.890     -0.804   0.0     0.0699
  0.900     -0.823   0.0     0.0687
  0.910     -0.846   0.0     0.0683
  0.920     -0.870   0.0     0.0689
  0.930     -0.897   0.0     0.0703
  0.940     -0.924   0.0     0.0717
  0.950     -0.951   0.0     0.0728
  0.960     -0.977   0.0     0.0730
  0.970     -1.001   0.0     0.0724
  0.980     -1.023   0.0     0.0712
  0.990     -1.042   0.0     0.0698
  1.000     -1.060   0.0     0.0688
  1.010     -1.075   0.0     0.0686
  1.020     -1.090   0.0     0.0693
  1.030     -1.104   0.0     0.0705
  1.040     -1.119   0.0     0.0718
  1.050     -1.135   0.0     0.0726
  1.060     -1.154   0.0     0.0727
  1.070     -1.175   0.0     0.0720
  1.080     -1.198   0.0     0.0708
  1.090     -1.223   0.0     0.0696
  1.100     -1.249   0.0     0.0689
  1.110     -1.274   0.0     0.0689
  1.120     -1.298   0.0     0.0696
  1.130     -1.320   0.0     0.0708
  1.140     -1.337   0.0     0.0719
  1.150     -1.349   0.0     0.0725
  1.160     -1.355   0.0     0.0724
  1.170     -1.356   0.0     0.0717
  1.180     -1.350   0.0     0.0706
  1.190     -1.339   0.0     0.0695
  1.200     -1.325   0.0     0.0690
  1.210     -1.308   0.0     0.0691
  1.220     -1.290   0.0     0.0699
  1.230     -1.273   0.0     0.0710
  1.240     -1.259   0.0     0.0719
  1.250     -1.249   0.0     0.0724
  1.260     -1.245   0.0     0.0722
  1.270     -1.246   0.0     0.0714
  1.280     -1.253   0.0     0.0704
  1.290     -1.267   0.0     0.0695
  1.300     -1.285   0.0     0.0691
  1.310     -1.307   0.0     0.0694
  1.320     -1.331   0.0     0.0702
  1.330     -1.356   0.0     0.0712
  1.340     -1.379   0.0     0.0720
  1.350     -1.400   0.0     0.0723
  1.360     -1.418   0.0     0.0720
  1.370     -1.431   0.0     0.0712
  1.380     -1.440   0.0     0.0702
  1.390     -1.445   0.0     0.0695
  1.400     -1.445   0.0     0.0692
  1.410     -1.444   0.0     0.0696
  1.420     -1.440   0.0     0.0705
  1.430     -1.437   0.0     0.0714
  1.440     -1.435   0.0     0.0721
  1.450     -1.435   0.0     0.0723
  1.460     -1.439   0.0     0.0719
  1.470     -1.446   0.0     0.0710
  1.480     -1.457   0.0     0.0701
  1.490     -1.471   0.0     0.0694
  1.500     -1.488   0.0     0.0693
  1.510     -1.507   0.0     0.0698
  1.520     -1.527   0.0     0.0706
  1.530     -1.545   0.0     0.0715
  1.540     -1.562   0.0     0.0721
  1.550     -1.576   0.0     0.0722
  1.560     -1.585   0.0     0.0718
  1.570     -1.591   0.0     0.0709
  1.580     -1.592   0.0     0.0701
  1.590     -1.588   0.0     0.0695
  1.600     -1.581   0.0     0.0694
  1.610     -1.571   0.0     0.0699
  1.620     -1.560   0.0     0.0708
  1.630     -1.548   0.0     0.0716
  1.640     -1.538   0.0     0.0721
  1.650     -1.529   0.0     0.0721
  1.660     -1.524   0.0     0.0716
  1.670     -1.524   0.0     0.0708
  1.680     -1.530   0.0     0.0700
  1.690     -1.542   0.0     0.0695
  1.700     -1.562   0.0     0.0695
  1.710     -1.590   0.0     0.0701
  1.720     -1.628   0.0     0.0709
  1.730     -1.676   0.0     0.0716
  1.740     -1.736   0.0     0.0720
  1.750     -1.810   0.0     0.0720
  1.760     -1.897   0.0     0.0715
  1.770     -2.000   0.0     0.0707
  1.780     -2.119   0.0     0.0700
  1.790     -2.255   0.0     0.0696
  1.800     -2.408   0.0     0.0697
  1.810     -2.577   0.0     0.0702
  1.820     -2.761   0.0     0.0710
  1.830     -2.959   0.0     0.0716
  1.840     -3.165   0.0     0.0719
  1.850     -3.378   0.0     0.0718
  1.860     -3.590   0.0     0.0713
  1.870     -3.798   0.0     0.0706
  1.880     -3.995   0.0     0.0700
  1.890     -4.176   0.0     0.0697
  1.900     -4.335   0.0     0.0699
  1.910     -4.466   0.0     0.0704
  1.920     -4.567   0.0     0.0711
  1.930     -4.635   0.0     0.0716
  1.940     -4.668   0.0     0.0718
  1.950     -4.667   0.0     0.0716
  1.960     -4.634   0.0     0.0711
  1.970     -4.573   0.0     0.0704
  1.980     -4.490   0.0     0.0699
  1.990     -4.390   0.0     0.0698
  2.000     -4.279   0.0     0.0700
  2.010     -4.166   0.0     0.0706
  2.020     -4.055   0.0     0.0713
  2.030     -3.954   0.0     0.0717
  2.040     -3.868   0.0     0.0718
  2.050     -3.798   0.0     0.0715
  2.060     -3.747   0.0     0.0709
  2.070     -3.714   0.0     0.0703
  2.080     -3.698   0.0     0.0699
  2.090     -3.694   0.0     0.0698
  2.100     -3.698   0.0     0.0701
  2.110     -3.704   0.0     0.0707
  2.120     -3.706   0.0     0.0713
  2.130     -3.696   0.0     0.0717
  2.140     -3.670   0.0     0.0718
  2.150     -3.622   0.0     0.0714
  2.160     -3.548   0.0     0.0708
  2.170     -3.446   0.0     0.0702
  2.180     -3.315   0.0     0.0698
  2.190     -3.155   0.0     0.0698
  2.200     -2.969   0.0     0.0702
  2.210     -2.760   0.0     0.0708
  2.220     -2.532   0.0     0.0714
  2.230     -2.289   0.0     0.0717
  2.240     -2.037   0.0     0.0717
  2.250     -1.780   0.0     0.0713
  2.260     -1.521   0.0     0.0708
  2.270     -1.264   0.0     0.0702
  2.280     -1.011   0.0     0.0698
  2.290     -0.762   0.0     0.0699
  2.300     -0.518   0.0     0.0703
  2.310     -0.277   0.0     0.0708
  2.320     -0.038   0.0     0.0714
  2.330      0.201   0.0     0.0717
  2.340      0.442   0.0     0.0716
  2.350      0.686   0.0     0.0713
  2.360      0.934   0.0     0.0707
  2.370      1.187   0.0     0.0702
  2.380      1.444   0.0     0.0699
  2.390      1.702   0.0     0.0700
  2.400      1.960   0.0     0.0704
  2.410      2.214   0.0     0.0709
  2.420      2.461   0.0     0.0714
  2.430      2.696   0.0     0.0716
  2.440      2.916   0.0     0.0715
  2.450      3.117   0.0     0.0711
  2.460      3.299   0.0     0.0706
  2.470      3.459   0.0     0.0702
  2.480      3.597   0.0     0.0700
  2.490      3.716   0.0     0.0702
  2.500      3.816   0.0     0.0706
  2.510      3.902   0.0     0.0711
  2.520      3.978   0.0     0.0715
  2.530      4.049   0.0     0.0716
  2.540      4.119   0.0     0.0714
  2.550      4.193   0.0     0.0709
  2.560      4.275   0.0     0.0704
  2.570      4.368   0.0     0.0701
  2.580      4.473   0.0     0.0700
  2.590      4.591   0.0     0.0703
  2.600      4.722   0.0     0.0708
  2.610      4.863   0.0     0.0712
  2.620      5.012   0.0     0.0716
  2.630      5.165   0.0     0.0716
  2.640      5.319   0.0     0.0713
  2.650      5.468   0.0     0.0708
  2.660      5.608   0.0     0.0703
  2.670      5.737   0.0     0.0700
  2.680      5.852   0.0     0.0700
  2.690      5.950   0.0     0.0703
  2.700      6.030   0.0     0.0708
  2.710      6.093   0.0     0.0713
  2.720      6.139   0.0     0.0716
  2.730      6.170   0.0     0.0716
  2.740      6.187   0.0     0.0713
  2.750      6.192   0.0     0.0708
  2.760      6.188   0.0     0.0703
  2.770      6.175   0.0     0.0700
  2.780      6.156   0.0     0.0701
  2.790      6.131   0.0     0.0704
  2.800      6.100   0.0     0.0709
  2.810      6.063   0.0     0.0713
  2.820      6.017   0.0     0.0716
  2.830      5.963   0.0     0.0715
  2.840      5.898   0.0     0.0712
  2.850      5.820   0.0     0.0707
  2.860      5.730   0.0     0.0703
  2.870      5.624   0.0     0.0701
  2.880      5.504   0.0     0.0702
  2.890      5.370   0.0     0.0705
  2.900      5.221   0.0     0.0710
  2.910      5.061   0.0     0.0714
  2.920      4.890   0.0     0.0716
  2.930      4.712   0.0     0.0715
  2.940      4.528   0.0     0.0711
  2.950      4.341   0.0     0.0706
  2.960      4.152   0.0     0.0702
  2.970      3.964   0.0     0.0700
  2.980      3.776   0.0     0.0702
  2.990      3.591   0.0     0.0706
  3.000      3.407   0.0     0.0711
  3.010      3.224   0.0     0.0715
  3.020      3.042   0.0     0.0716
  3.030      2.857   0.0     0.0714
  3.040      2.671   0.0     0.0710
  3.050      2.480   0.0     0.0705
  3.060      2.286   0.0     0.0702
  3.070      2.088   0.0     0.0700
  3.080      1.886   0.0     0.0702
  3.090      1.681   0.0     0.0706
  3.100      1.476   0.0     0.0711
  3.110      1.272   0.0     0.0714
  3.120      1.071   0.0     0.0715
  3.130      0.876   0.0     0.0714
  3.140      0.690   0.0     0.0710
  3.150      0.513   0.0     0.0705
  3.160      0.347   0.0     0.0702
  3.170      0.191   0.0     0.0701
  3.180      0.046   0.0     0.0703
  3.190     -0.091   0.0     0.0707
  3.200     -0.222   0.0     0.0711
  3.210     -0.349   0.0     0.0714
  3.220     -0.477   0.0     0.0715
  3.230     -0.608   0.0     0.0712
  3.240     -0.746   0.0     0.0708
  3.250     -0.893   0.0     0.0704
  3.260     -1.051   0.0     0.0701
  3.270     -1.221   0.0     0.0701
  3.280     -1.401   0.0     0.0703
  3.290     -1.591   0.0     0.0707
  3.300     -1.786   0.0     0.0712
  3.310     -1.983   0.0     0.0714
  3.320     -2.177   0.0     0.0714
  3.330     -2.362   0.0     0.0712
  3.340     -2.534   0.0     0.0708
  3.350     -2.688   0.0     0.0704
  3.360     -2.819   0.0     0.0701
  3.370     -2.924   0.0     0.0701
  3.380     -3.003   0.0     0.0704
  3.390     -3.055   0.0     0.0708
  3.400     -3.081   0.0     0.0712
  3.410     -3.085   0.0     0.0714
  3.420     -3.071   0.0     0.0714
  3.430     -3.044   0.0     0.0711
  3.440     -3.009   0.0     0.0707
  3.450     -2.973   0.0     0.0704
  3.460     -2.940   0.0     0.0702
  3.470     -2.916   0.0     0.0702
  3.480     -2.904   0.0     0.0705
  3.490     -2.907   0.0     0.0708
  3.500     -2.925   0.0     0.0712
  3.510     -2.957   0.0     0.0714
  3.520     -3.002   0.0     0.0713
  3.530     -3.055   0.0     0.0710
  3.540     -3.113   0.0     0.0707
  3.550     -3.170   0.0     0.0703
  3.560     -3.222   0.0     0.0702
  3.570     -3.264   0.0     0.0703
  3.580     -3.292   0.0     0.0706
  3.590     -3.301   0.0     0.0709
  3.600     -3.292   0.0     0.0712
  3.610     -3.261   0.0     0.0713
  3.620     -3.211   0.0     0.0712
  3.630     -3.143   0.0     0.0710
  3.640     -3.059   0.0     0.0706
  3.650     -2.963   0.0     0.0703
  3.660     -2.859   0.0     0.0703
  3.670     -2.749   0.0     0.0704
  3.680     -2.637   0.0     0.0707
  3.690     -2.527   0.0     0.0710
  3.700     -2.419   0.0     0.0713
  3.710     -2.314   0.0     0.0713
  3.720     -2.212   0.0     0.0712
  3.730     -2.112   0.0     0.0709
  3.740     -2.012   0.0     0.0705
  3.750     -1.909   0.0     0.0703
  3.760     -1.802   0.0     0.0703
  3.770     -1.687   0.0     0.0705
  3.780     -1.563   0.0     0.0708
  3.790     -1.429   0.0     0.0711
  3.800     -1.284   0.0     0.0713
  3.810     -1.130   0.0     0.0713
  3.820     -0.969   0.0     0.0711
  3.830     -0.804   0.0     0.0708
  3.840     -0.640   0.0     0.0705
  3.850     -0.482   0.0     0.0703
  3.860     -0.334   0.0     0.0703
  3.870     -0.204   0.0     0.0706
  3.880     -0.094   0.0     0.0709
  3.890     -0.011   0.0     0.0712
  3.900      0.042   0.0     0.0714
  3.910      0.064   0.0     0.0713
  3.920      0.053   0.0     0.0711
  3.930      0.009   0.0     0.0707
  3.940     -0.065   0.0     0.0704
  3.950     -0.166   0.0     0.0703
  3.960     -0.291   0.0     0.0704
  3.970     -0.436   0.0     0.0706
  3.980     -0.595   0.0     0.0710
  3.990     -0.764   0.0     0.0713
  4.000     -0.938   0.0     0.0714
  4.010     -1.113   0.0     0.0713
  4.020     -1.287   0.0     0.0710
  4.030     -1.457   0.0     0.0707
  4.040     -1.622   0.0     0.0704
  4.050     -1.781   0.0     0.0703
  4.060     -1.935   0.0     0.0704
  4.070     -2.084   0.0     0.0706
  4.080     -2.229   0.0     0.0710
  4.090     -2.371   0.0     0.0713
  4.100     -2.511   0.0     0.0714
  4.110     -2.650   0.0     0.0713
  4.120     -2.787   0.0     0.0710
  4.130     -2.922   0.0     0.0706
  4.140     -3.052   0.0     0.0703
  4.150     -3.177   0.0     0.0702
  4.160     -3.293   0.0     0.0704
  4.170     -3.397   0.0     0.0707
  4.180     -3.487   0.0     0.0710
  4.190     -3.559   0.0     0.0713
  4.200     -3.611   0.0     0.0714
  4.210     -3.642   0.0     0.0713
  4.220     -3.649   0.0     0.0710
  4.230     -3.632   0.0     0.0706
  4.240     -3.592   0.0     0.0703
  4.250     -3.529   0.0     0.0703
  4.260     -3.446   0.0     0.0704
  4.270     -3.345   0.0     0.0707
  4.280     -3.229   0.0     0.0710
  4.290     -3.102   0.0     0.0713
  4.300     -2.965   0.0     0.0713
  4.310     -2.824   0.0     0.0712
  4.320     -2.679   0.0     0.0709
  4.330     -2.533   0.0     0.0706
  4.340     -2.388   0.0     0.0703
  4.350     -2.245   0.0     0.0703
  4.360     -2.103   0.0     0.0704
  4.370     -1.962   0.0     0.0707
  4.380     -1.822   0.0     0.0710
  4.390     -1.681   0.0     0.0712
  4.400     -1.539   0.0     0.0713
  4.410     -1.393   0.0     0.0711
  4.420     -1.244   0.0     0.0708
  4.430     -1.091   0.0     0.0705
  4.440     -0.932   0.0     0.0703
  4.450     -0.769   0.0     0.0703
  4.460     -0.602   0.0     0.0705
  4.470     -0.432   0.0     0.0708
  4.480     -0.260   0.0     0.0711
  4.490     -0.087   0.0     0.0712
  4.500      0.084   0.0     0.0712
  4.510      0.252   0.0     0.0710
  4.520      0.416   0.0     0.0707
  4.530      0.575   0.0     0.0705
  4.540      0.727   0.0     0.0703
  4.550      0.873   0.0     0.0703
  4.560      1.012   0.0     0.0705
  4.570      1.146   0.0     0.0708
  4.580      1.273   0.0     0.0711
  4.590      1.396   0.0     0.0712
  4.600      1.515   0.0     0.0712
  4.610      1.632   0.0     0.0710
  4.620      1.747   0.0     0.0707
  4.630      1.861   0.0     0.0704
  4.640      1.975   0.0     0.0703
  4.650      2.089   0.0     0.0704
  4.660      2.202   0.0     0.0706
  4.670      2.315   0.0     0.0709
  4.680      2.427   0.0     0.0711
  4.690      2.537   0.0     0.0712
  4.700      2.642   0.0     0.0711
  4.710      2.743   0.0     0.0709
  4.720      2.838   0.0     0.0706
  4.730      2.924   0.0     0.0704
  4.740      3.002   0.0     0.0703
  4.750      3.070   0.0     0.0704
  4.760      3.126   0.0     0.0706
  4.770      3.171   0.0     0.0709
  4.780      3.205   0.0     0.0711
  4.790      3.226   0.0     0.0712
  4.800      3.236   0.0     0.0711
  4.810      3.234   0.0     0.0709
  4.820      3.222   0.0     0.0706
  4.830      3.201   0.0     0.0704
  4.840      3.170   0.0     0.0704
  4.850      3.132   0.0     0.0705
  4.860      3.087   0.0     0.0707
  4.870      3.036   0.0     0.0710
  4.880      2.981   0.0     0.0711
  4.890      2.921   0.0     0.0712
  4.900      2.857   0.0     0.0711
  4.910      2.790   0.0     0.0708
  4.920      2.721   0.0     0.0706
  4.930      2.649   0.0     0.0705
  4.940      2.574   0.0     0.0705
  4.950      2.497   0.0     0.0706
  4.960      2.417   0.0     0.0709
  4.970      2.333   0.0     0.0711
  4.980      2.246   0.0     0.0712
  4.990      2.154   0.0     0.0712
  5.000      2.058   0.0     0.0710
  5.010      1.958   0.0     0.0708
  5.020      1.853   0.0     0.0705
  5.030      1.743   0.0     0.0704
  5.040      1.629   0.0     0.0705
  5.050      1.511   0.0     0.0707
  5.060      1.390   0.0     0.0709
  5.070      1.268   0.0     0.0711
  5.080      1.146   0.0     0.0712
  5.090      1.025   0.0     0.0712
  5.100      0.907   0.0     0.0710
  5.110      0.794   0.0     0.0707
  5.120      0.689   0.0     0.0705
  5.130      0.592   0.0     0.0704
  5.140      0.507   0.0     0.0705
  5.150      0.434   0.0     0.0707
  5.160      0.374   0.0     0.0710
  5.170      0.329   0.0     0.0712
  5.180      0.298   0.0     0.0713
  5.190      0.281   0.0     0.0712
  5.200      0.279   0.0     0.0709
  5.210      0.288   0.0     0.0707
  5.220      0.309   0.0     0.0705
  5.230      0.338   0.0     0.0704
  5.240      0.375   0.0     0.0705
  5.250      0.417   0.0     0.0707
  5.260      0.462   0.0     0.0710
  5.270      0.508   0.0     0.0712
  5.280      0.553   0.0     0.0712
  5.290      0.595   0.0     0.0711
  5.300      0.635   0.0     0.0709
  5.310      0.670   0.0     0.0706
  5.320      0.702   0.0     0.0704
  5.330      0.729   0.0     0.0704
  5.340      0.753   0.0     0.0705
  5.350      0.775   0.0     0.0708
  5.360      0.795   0.0     0.0710
  5.370      0.816   0.0     0.0712
  5.380      0.838   0.0     0.0712
  5.390      0.862   0.0     0.0711
  5.400      0.890   0.0     0.0708
  5.410      0.922   0.0     0.0706
  5.420      0.960   0.0     0.0704
  5.430      1.003   0.0     0.0704
  5.440      1.052   0.0     0.0705
  5.450      1.105   0.0     0.0708
  5.460      1.164   0.0     0.0710
  5.470      1.226   0.0     0.0712
  5.480      1.291   0.0     0.0712
  5.490      1.357   0.0     0.0710
  5.500      1.424   0.0     0.0708
  5.510      1.491   0.0     0.0705
  5.520      1.555   0.0     0.0704
  5.530      1.617   0.0     0.0704
  5.540      1.675   0.0     0.0706
  5.550      1.729   0.0     0.0708
  5.560      1.777   0.0     0.0711
  5.570      1.820   0.0     0.0712
  5.580      1.857   0.0     0.0712
  5.590      1.888   0.0     0.0710
  5.600      1.912   0.0     0.0708
  5.610      1.930   0.0     0.0705
  5.620      1.942   0.0     0.0704
  5.630      1.948   0.0     0.0704
  5.640      1.947   0.0     0.0706
  5.650      1.940   0.0     0.0708
  5.660      1.926   0.0     0.0711
  5.670      1.907   0.0     0.0712
  5.680      1.881   0.0     0.0712
  5.690      1.848   0.0     0.0710
  5.700      1.809   0.0     0.0707
  5.710      1.764   0.0     0.0705
  5.720      1.712   0.0     0.0704
  5.730      1.653   0.0     0.0705
  5.740      1.588   0.0     0.0706
  5.750      1.516   0.0     0.0709
  5.760      1.438   0.0     0.0711
  5.770      1.354   0.0     0.0712
  5.780      1.265   0.0     0.0711
  5.790      1.171   0.0     0.0709
  5.800      1.072   0.0     0.0707
  5.810      0.970   0.0     0.0704
  5.820      0.865   0.0     0.0704
  5.830      0.757   0.0     0.0704
  5.840      0.648   0.0     0.0706
  5.850      0.538   0.0     0.0709
  5.860      0.429   0.0     0.0711
  5.870      0.320   0.0     0.0711
  5.880      0.212   0.0     0.0711
  5.890      0.105   0.0     0.0709
  5.900      0.000   0.0     0.0706
  5.910     -0.103   0.0     0.0705
  5.920     -0.205   0.0     0.0704
  5.930     -0.306   0.0     0.0705
  5.940     -0.405   0.0     0.0707
  5.950     -0.505   0.0     0.0709
  5.960     -0.605   0.0     0.0711
  5.970     -0.706   0.0     0.0712
  5.980     -0.807   0.0     0.0710
  5.990     -0.911   0.0     0.0708
  6.000     -1.015   0.0     0.0706
  6.010     -1.121   0.0     0.0704
  6.020     -1.228   0.0     0.0704
  6.030     -1.335   0.0     0.0705
  6.040     -1.441   0.0     0.0708
  6.050     -1.546   0.0     0.0710
  6.060     -1.647   0.0     0.0711
  6.070     -1.745   0.0     0.0712
  6.080     -1.838   0.0     0.0710
  6.090     -1.925   0.0     0.0708
  6.100     -2.006   0.0     0.0706
  6.110     -2.079   0.0     0.0705
  6.120     -2.146   0.0     0.0705
  6.130     -2.207   0.0     0.0706
  6.140     -2.261   0.0     0.0708
  6.150     -2.312   0.0     0.0710
  6.160     -2.360   0.0     0.0711
  6.170     -2.406   0.0     0.0711
  6.180     -2.454   0.0     0.0710
  6.190     -2.503   0.0     0.0708
  6.200     -2.557   0.0     0.0706
  6.210     -2.616   0.0     0.0705
  6.220     -2.682   0.0     0.0705
  6.230     -2.754   0.0     0.0707
  6.240     -2.833   0.0     0.0709
  6.250     -2.917   0.0     0.0711
  6.260     -3.006   0.0     0.0711
  6.270     -3.099   0.0     0.0711
  6.280     -3.192   0.0     0.0710
  6.290     -3.285   0.0     0.0708
  6.300     -3.373   0.0     0.0706
  6.310     -3.456   0.0     0.0705
  6.320     -3.531   0.0     0.0706
  6.330     -3.597   0.0     0.0708
  6.340     -3.652   0.0     0.0710
  6.350     -3.696   0.0     0.0711
  6.360     -3.727   0.0     0.0712
  6.370     -3.748   0.0     0.0711
  6.380     -3.758   0.0     0.0709
  6.390     -3.758   0.0     0.0707
  6.400     -3.751   0.0     0.0706
  6.410     -3.737   0.0     0.0705
  6.420     -3.719   0.0     0.0706
  6.430     -3.697   0.0     0.0708
  6.440     -3.672   0.0     0.0710
  6.450     -3.645   0.0     0.0711
  6.460     -3.617   0.0     0.0711
  6.470     -3.588   0.0     0.0710
  6.480     -3.556   0.0     0.0709
  6.490     -3.521   0.0     0.0707
  6.500     -3.482   0.0     0.0705
  6.510     -3.438   0.0     0.0705
  6.520     -3.387   0.0     0.0706
  6.530     -3.329   0.0     0.0708
  6.540     -3.263   0.0     0.0710
  6.550     -3.188   0.0     0.0711
  6.560     -3.105   0.0     0.0711
  6.570     -3.015   0.0     0.0710
  6.580     -2.918   0.0     0.0708
  6.590     -2.815   0.0     0.0706
  6.600     -2.709   0.0     0.0705
  6.610     -2.601   0.0     0.0705
  6.620     -2.492   0.0     0.0706
  6.630     -2.384   0.0     0.0708
  6.640     -2.278   0.0     0.0710
  6.650     -2.176   0.0     0.0711
  6.660     -2.078   0.0     0.0711
  6.670     -1.983   0.0     0.0710
  6.680     -1.892   0.0     0.0708
  6.690     -1.803   0.0     0.0706
  6.700     -1.715   0.0     0.0704
  6.710     -1.628   0.0     0.0705
  6.720     -1.539   0.0     0.0706
  6.730     -1.449   0.0     0.0708
  6.740     -1.355   0.0     0.0710
  6.750     -1.257   0.0     0.0711
  6.760     -1.155   0.0     0.0711
  6.770     -1.049   0.0     0.0709
  6.780     -0.940   0.0     0.0707
  6.790     -0.829   0.0     0.0706
  6.800     -0.718   0.0     0.0705
  6.810     -0.607   0.0     0.0705
  6.820     -0.499   0.0     0.0706
  6.830     -0.395   0.0     0.0708
  6.840     -0.296   0.0     0.0710
  6.850     -0.203   0.0     0.0711
  6.860     -0.115   0.0     0.0710
  6.870     -0.034   0.0     0.0709
  6.880      0.043   0.0     0.0707
  6.890      0.116   0.0     0.0705
  6.900      0.186   0.0     0.0705
  6.910      0.256   0.0     0.0705
  6.920      0.329   0.0     0.0707
  6.930      0.404   0.0     0.0709
  6.940      0.485   0.0     0.0710
  6.950      0.573   0.0     0.0711
  6.960      0.669   0.0     0.0710
  6.970      0.772   0.0     0.0709
  6.980      0.883   0.0     0.0707
  6.990      1.000   0.0     0.0705
  7.000      1.122   0.0     0.0705
  7.010      1.248   0.0     0.0706
  7.020      1.375   0.0     0.0707
  7.030      1.501   0.0     0.0709
  7.040      1.623   0.0     0.0710
  7.050      1.741   0.0     0.0711
  7.060      1.851   0.0     0.0710
  7.070      1.954   0.0     0.0708
  7.080      2.047   0.0     0.0706
  7.090      2.132   0.0     0.0705
  7.100      2.208   0.0     0.0705
  7.110      2.277   0.0     0.0706
  7.120      2.338   0.0     0.0708
  7.130      2.394   0.0     0.0710
  7.140      2.447   0.0     0.0711
  7.150      2.496   0.0     0.0711
  7.160      2.544   0.0     0.0710
  7.170      2.590   0.0     0.0708
  7.180      2.637   0.0     0.0706
  7.190      2.683   0.0     0.0705
  7.200      2.729   0.0     0.0705
  7.210      2.773   0.0     0.0706
  7.220      2.815   0.0     0.0708
  7.230      2.854   0.0     0.0710
  7.240      2.889   0.0     0.0711
  7.250      2.919   0.0     0.0711
  7.260      2.944   0.0     0.0710
  7.270      2.962   0.0     0.0708
  7.280      2.974   0.0     0.0706
  7.290      2.981   0.0     0.0705
  7.300      2.982   0.0     0.0706
  7.310      2.980   0.0     0.0707
  7.320      2.974   0.0     0.0709
  7.330      2.967   0.0     0.0710
  7.340      2.959   0.0     0.0711
  7.350      2.952   0.0     0.0711
  7.360      2.948   0.0     0.0709
  7.370      2.947   0.0     0.0708
  7.380      2.949   0.0     0.0706
  7.390      2.954   0.0     0.0706
  7.400      2.963   0.0     0.0706
  7.410      2.975   0.0     0.0708
  7.420      2.989   0.0     0.0710
  7.430      3.004   0.0     0.0711
  7.440      3.019   0.0     0.0711
  7.450      3.033   0.0     0.0711
  7.460      3.045   0.0     0.0709
  7.470      3.054   0.0     0.0707
  7.480      3.059   0.0     0.0706
  7.490      3.061   0.0     0.0706
  7.500      3.059   0.0     0.0706
  7.510      3.052   0.0     0.0708
  7.520      3.042   0.0     0.0710
  7.530      3.028   0.0     0.0711
  7.540      3.011   0.0     0.0711
  7.550      2.991   0.0     0.0710
  7.560      2.967   0.0     0.0709
  7.570      2.941   0.0     0.0707
  7.580      2.912   0.0     0.0706
  7.590      2.880   0.0     0.0705
  7.600      2.843   0.0     0.0706
  7.610      2.802   0.0     0.0708
  7.620      2.756   0.0     0.0710
  7.630      2.704   0.0     0.0711
  7.640      2.646   0.0     0.0711
  7.650      2.581   0.0     0.0710
  7.660      2.509   0.0     0.0708
  7.670      2.431   0.0     0.0706
  7.680      2.345   0.0     0.0705
  7.690      2.254   0.0     0.0705
  7.700      2.156   0.0     0.0706
  7.710      2.054   0.0     0.0708
  7.720      1.948   0.0     0.0710
  7.730      1.839   0.0     0.0711
  7.740      1.727   0.0     0.0711
  7.750      1.613   0.0     0.0709
  7.760      1.498   0.0     0.0708
  7.770      1.383   0.0     0.0706
  7.780      1.265   0.0     0.0705
  7.790      1.147   0.0     0.0705
  7.800      1.027   0.0     0.0706
  7.810      0.906   0.0     0.0708
  7.820      0.782   0.0     0.0710
  7.830      0.655   0.0     0.0711
  7.840      0.526   0.0     0.0710
  7.850      0.394   0.0     0.0709
  7.860      0.259   0.0     0.0707
  7.870      0.122   0.0     0.0705
  7.880     -0.016   0.0     0.0705
  7.890     -0.154   0.0     0.0705
  7.900     -0.290   0.0     0.0706
  7.910     -0.425   0.0     0.0708
  7.920     -0.555   0.0     0.0710
  7.930     -0.680   0.0     0.0711
  7.940     -0.798   0.0     0.0710
  7.950     -0.909   0.0     0.0709
  7.960     -1.010   0.0     0.0707
  7.970     -1.103   0.0     0.0705
  7.980     -1.185   0.0     0.0705
  7.990     -1.258   0.0     0.0705
  8.000     -1.321   0.0     0.0707
  8.010     -1.375   0.0     0.0709
  8.020     -1.420   0.0     0.0710
  8.030     -1.456   0.0     0.0711
  8.040     -1.484   0.0     0.0710
  8.050     -1.506   0.0     0.0709
  8.060     -1.520   0.0     0.0707
  8.070     -1.528   0.0     0.0705
  8.080     -1.529   0.0     0.0705
  8.090     -1.524   0.0     0.0706
  8.100     -1.513   0.0     0.0707
  8.110     -1.497   0.0     0.0709
  8.120     -1.474   0.0     0.0710
  8.130     -1.446   0.0     0.0711
  8.140     -1.413   0.0     0.0710
  8.150     -1.375   0.0     0.0708
  8.160     -1.333   0.0     0.0707
  8.170     -1.287   0.0     0.0705
  8.180     -1.239   0.0     0.0705
  8.190     -1.190   0.0     0.0706
  8.200     -1.139   0.0     0.0707
  8.210     -1.088   0.0     0.0709
  8.220     -1.038   0.0     0.0710
  8.230     -0.989   0.0     0.0711
  8.240     -0.941   0.0     0.0710
  8.250     -0.894   0.0     0.0708
  8.260     -0.849   0.0     0.0707
  8.270     -0.806   0.0     0.0706
  8.280     -0.764   0.0     0.0706
  8.290     -0.724   0.0     0.0706
  8.300     -0.686   0.0     0.0708
  8.310     -0.651   0.0     0.0710
  8.320     -0.619   0.0     0.0711
  8.330     -0.592   0.0     0.0711
  8.340     -0.571   0.0     0.0710
  8.350     -0.558   0.0     0.0708
  8.360     -0.555   0.0     0.0707
  8.370     -0.564   0.0     0.0706
  8.380     -0.588   0.0     0.0706
  8.390     -0.627   0.0     0.0707
  8.400     -0.683   0.0     0.0709
  8.410     -0.756   0.0     0.0710
  8.420     -0.848   0.0     0.0711
  8.430     -0.955   0.0     0.0711
  8.440     -1.078   0.0     0.0710
  8.450     -1.212   0.0     0.0708
  8.460     -1.355   0.0     0.0707
  8.470     -1.502   0.0     0.0706
  8.480     -1.650   0.0     0.0706
  8.490     -1.792   0.0     0.0707
  8.500     -1.926   0.0     0.0709
  8.510     -2.045   0.0     0.0710
  8.520     -2.148   0.0     0.0711
  8.530     -2.231   0.0     0.0710
  8.540     -2.292   0.0     0.0709
  8.550     -2.331   0.0     0.0708
  8.560     -2.347   0.0     0.0706
  8.570     -2.343   0.0     0.0706
  8.580     -2.321   0.0     0.0706
  8.590     -2.284   0.0     0.0707
  8.600     -2.235   0.0     0.0709
  8.610     -2.178   0.0     0.0710
  8.620     -2.116   0.0     0.0711
  8.630     -2.053   0.0     0.0710
  8.640     -1.991   0.0     0.0709
  8.650     -1.933   0.0     0.0707
  8.660     -1.878   0.0     0.0706
  8.670     -1.828   0.0     0.0706
  8.680     -1.783   0.0     0.0707
  8.690     -1.740   0.0     0.0708
  8.700     -1.698   0.0     0.0709
  8.710     -1.656   0.0     0.0710
  8.720     -1.611   0.0     0.0710
  8.730     -1.564   0.0     0.0710
  8.740     -1.512   0.0     0.0708
  8.750     -1.457   0.0     0.0707
  8.760     -1.397   0.0     0.0706
  8.770     -1.336   0.0     0.0706
  8.780     -1.276   0.0     0.0707
  8.790     -1.218   0.0     0.0708
  8.800     -1.167   0.0     0.0709
  8.810     -1.126   0.0     0.0710
  8.820     -1.097   0.0     0.0710
  8.830     -1.085   0.0     0.0709
  8.840     -1.090   0.0     0.0708
  8.850     -1.113   0.0     0.0706
  8.860     -1.156   0.0     0.0706
  8.870     -1.217   0.0     0.0706
  8.880     -1.294   0.0     0.0707
  8.890     -1.384   0.0     0.0708
  8.900     -1.483   0.0     0.0710
  8.910     -1.588   0.0     0.0710
  8.920     -1.695   0.0     0.0710
  8.930     -1.799   0.0     0.0709
  8.940     -1.896   0.0     0.0707
  8.950     -1.984   0.0     0.0706
  8.960     -2.061   0.0     0.0705
  8.970     -2.125   0.0     0.0706
  8.980     -2.176   0.0     0.0707
  8.990     -2.216   0.0     0.0708
  9.000     -2.245   0.0     0.0710
  9.010     -2.266   0.0     0.0710
  9.020     -2.282   0.0     0.0710
  9.030     -2.295   0.0     0.0709
  9.040     -2.308   0.0     0.0707
  9.050     -2.323   0.0     0.0706
  9.060     -2.341   0.0     0.0705
  9.070     -2.362   0.0     0.0706
  9.080     -2.386   0.0     0.0707
  9.090     -2.413   0.0     0.0709
  9.100     -2.439   0.0     0.0710
  9.110     -2.464   0.0     0.0710
  9.120     -2.484   0.0     0.0710
  9.130     -2.496   0.0     0.0708
  9.140     -2.498   0.0     0.0707
  9.150     -2.488   0.0     0.0705
  9.160     -2.464   0.0     0.0705
  9.170     -2.425   0.0     0.0706
  9.180     -2.372   0.0     0.0707
  9.190     -2.305   0.0     0.0709
  9.200     -2.225   0.0     0.0710
  9.210     -2.136   0.0     0.0710
  9.220     -2.039   0.0     0.0710
  9.230     -1.937   0.0     0.0708
  9.240     -1.832   0.0     0.0707
  9.250     -1.726   0.0     0.0706
  9.260     -1.621   0.0     0.0705
  9.270     -1.517   0.0     0.0706
  9.280     -1.414   0.0     0.0707
  9.290     -1.311   0.0     0.0709
  9.300     -1.206   0.0     0.0710
  9.310     -1.098   0.0     0.0710
  9.320     -0.983   0.0     0.0710
  9.330     -0.860   0.0     0.0708
  9.340     -0.725   0.0     0.0707
  9.350     -0.576   0.0     0.0706
  9.360     -0.413   0.0     0.0706
  9.370     -0.233   0.0     0.0707
  9.380     -0.038   0.0     0.0708
  9.390      0.171   0.0     0.0709
  9.400      0.394   0.0     0.0710
  9.410      0.627   0.0     0.0710
  9.420      0.867   0.0     0.0709
  9.430      1.112   0.0     0.0708
  9.440      1.358   0.0     0.0707
  9.450      1.603   0.0     0.0706
  9.460      1.843   0.0     0.0706
  9.470      2.078   0.0     0.0707
  9.480      2.306   0.0     0.0708
  9.490      2.527   0.0     0.0710
  9.500      2.740   0.0     0.0710
  9.510      2.948   0.0     0.0710
  9.520      3.151   0.0     0.0709
  9.530      3.350   0.0     0.0708
  9.540      3.547   0.0     0.0707
  9.550      3.744   0.0     0.0706
  9.560      3.940   0.0     0.0706
  9.570      4.135   0.0     0.0707
  9.580      4.329   0.0     0.0708
  9.590      4.521   0.0     0.0710
  9.600      4.706   0.0     0.0710
  9.610      4.884   0.0     0.0710
  9.620      5.050   0.0     0.0709
  9.630      5.201   0.0     0.0708
  9.640      5.333   0.0     0.0707
  9.650      5.444   0.0     0.0706
  9.660      5.531   0.0     0.0706
  9.670      5.592   0.0     0.0708
  9.680      5.626   0.0     0.0709
  9.690      5.634   0.0     0.0710
  9.700      5.617   0.0     0.0710
  9.710      5.577   0.0     0.0710
  9.720      5.516   0.0     0.0709
  9.730      5.438   0.0     0.0708
  9.740      5.347   0.0     0.0707
  9.750      5.246   0.0     0.0706
  9.760      5.138   0.0     0.0707
  9.770      5.026   0.0     0.0708
  9.780      4.911   0.0     0.0709
  9.790      4.795   0.0     0.0710
  9.800      4.679   0.0     0.0710
  9.810      4.562   0.0     0.0710
  9.820      4.443   0.0     0.0708
  9.830      4.321   0.0     0.0707
  9.840      4.193   0.0     0.0706
  9.850      4.058   0.0     0.0706
  9.860      3.915   0.0     0.0707
  9.870      3.763   0.0     0.0708
  9.880      3.600   0.0     0.0709
  9.890      3.427   0.0     0.0710
  9.900      3.245   0.0     0.0710
  9.910      3.055   0.0     0.0709
  9.920      2.860   0.0     0.0708
  9.930      2.663   0.0     0.0707
  9.940      2.466   0.0     0.0706
  9.950      2.273   0.0     0.0706
  9.960      2.086   0.0     0.0707
  9.970      1.910   0.0     0.0708
  9.980      1.745   0.0     0.0709
  9.990      1.593   0.0     0.0710
 10.000      1.455   0.0     0.0710
 10.010      1.332   0.0     0.0709
 10.020      1.221   0.0     0.0708
 10.030      1.123   0.0     0.0706
 10.040      1.035   0.0     0.0706
 10.050      0.954   0.0     0.0706
 10.060      0.880   0.0     0.0707
 10.070      0.810   0.0     0.0708
 10.080      0.743   0.0     0.0710
 10.090      0.676   0.0     0.0710
 10.100      0.609   0.0     0.0710
 10.110      0.541   0.0     0.0709
 10.120      0.474   0.0     0.0707
 10.130      0.406   0.0     0.0706
 10.140      0.340   0.0     0.0706
 10.150      0.277   0.0     0.0706
 10.160      0.217   0.0     0.0707
 10.170      0.161   0.0     0.0709
 10.180      0.111   0.0     0.0710
 10.190      0.067   0.0     0.0710
 10.200      0.028   0.0     0.0710
 10.210     -0.005   0.0     0.0708
 10.220     -0.034   0.0     0.0707
 10.230     -0.060   0.0     0.0706
 10.240     -0.085   0.0     0.0706
 10.250     -0.111   0.0     0.0706
 10.260     -0.139   0.0     0.0707
 10.270     -0.170   0.0     0.0709
 10.280     -0.208   0.0     0.0710
 10.290     -0.252   0.0     0.0710
 10.300     -0.304   0.0     0.0709
 10.310     -0.364   0.0     0.0708
 10.320     -0.432   0.0     0.0707
 10.330     -0.507   0.0     0.0706
 10.340     -0.588   0.0     0.0706
 10.350     -0.675   0.0     0.0706
 10.360     -0.767   0.0     0.0708
 10.370     -0.862   0.0     0.0709
 10.380     -0.960   0.0     0.0710
 10.390     -1.060   0.0     0.0710
 10.400     -1.162   0.0     0.0709
 10.410     -1.266   0.0     0.0708
 10.420     -1.372   0.0     0.0707
 10.430     -1.481   0.0     0.0706
