Repository: diffpy/diffpy.pdfgui

|Icon| |title|_
===============

.. |title| replace:: diffpy.pdfgui
.. _title: https://diffpy.github.io/diffpy.pdfgui

.. |Icon| image:: https://avatars.githubusercontent.com/diffpy
        :target: https://diffpy.github.io/diffpy.pdfgui
        :height: 100px

|PyPI| |Forge| |PythonVersion| |PR|

|CI| |Codecov| |Black| |Tracking|

.. |Black| image:: https://img.shields.io/badge/code_style-black-black
        :target: https://github.com/psf/black

.. |CI| image:: https://github.com/diffpy/diffpy.pdfgui/actions/workflows/matrix-and-codecov-on-merge-to-main.yml/badge.svg
        :target: https://github.com/diffpy/diffpy.pdfgui/actions/workflows/matrix-and-codecov-on-merge-to-main.yml

..

File: tests/testdata/550K.gr (part 1 of 2)
History written: Fri Apr 30 14:12:28 2004
produced by 
##### Run Information     runCorrection=T
prep=gsas     machine=npdf
run=550K     background=npdf_00907
smooth=2    smoothParam=32 32 0    backKillThresh=-1.0
in beam: radius=0.635     height=2.54
temp=308     runTitle=LaMnO3 550.0, npdf_01031 HIPPO-furnace (cooling)

##### Vanadium     runCorrection=T
run=npdf_00709     background=npdf_00710
smooth=2    smoothParam=32 32 0    vanKillThresh=4.0    vBackKillThresh=-1.0
in beam: radius=0.635     height=2.54

##### Container     runCorrection=T
run=npdf_00917     background=npdf_00907
smooth=2    smoothParam=32 32 0    cBackKillThresh=-1.0
wallThick=0.023     atomDensity=0.072110
atomic information: scattCS=5.100     absorpCS=5.080

##### Sample Material     numElements=3     NormLaue=0.47445
Element relAtomNum atomMass atomCoherCS atomIncoherCS atomAbsorpCS
   O        0.6000   15.999      4.2320        0.0008      0.00019
  Mn        0.2000   54.931     -1.7500        0.4000     13.30000
  La        0.2000  138.905      8.5300        1.1300      8.97000
density=     effDensity=3.3650

##### Banks=6  deltaQ=0.01  matchRef=0  matchScal=T  matchOffset=T
bank   angle   blendQmin   blendQmax       (0.0 means no info)
  1     90.0        1.62    29.42   
  2    -90.0        1.62    29.42   
  3    119.0        1.97    35.85   
  4    -119.0        1.97    35.85   
  5    148.0        2.20    40.00   
  6    -148.0        2.20    40.00   

##### Program Specific Information
## Ft     calcError=1     (1 for true, 0 for false)
numRpoints=2000     maxR=20.0     numDensity=0.0   intMaxR=1.5
## Damp     Qmin=2.0     Qmax=32     startDampQ=32    QAveMin=0.6
dampFuncType=0     modEqn=1.0000*S(Q) +0.0000 +0.0000*Q     dampExtraToZero=0
## Blend     numBanks=6     banks=1,2,3,4,5,6
## Soqd     minProcOut=0
samPlazcek=0     vanPlazcek=0     smoothData=0     modifyData=1
## Corps     minProcOut=0     numBanksMiss=0

##### prepgsas     prepOutput=1     numBanksMiss=0       fileExt=gsa
instParamFile=npdf_displex_757.iparm
numBanksAdd=0
numBanksMult=6
Bank#  mulData  mulBack
   1      1.0230      1.0000
   2      1.0300      1.0000
   3      1.0200      1.0000
   4      0.9800      1.0000
   5      0.9930      1.0000
   6      0.9750      1.0000
##### start data
#O0 rg_int sig_rg_int low_int sig_low_int rmax rhofit
#S 1 - PDF from PDFgetN
#P0   -3.48169    0.30988    0.13070    0.00958    1.50  0.0737
#L r G(r) dr dG(r)
  0.010      0.172   0.0     0.0309
  0.020      0.323   0.0     0.0594
  0.030      0.433   0.0     0.0835
  0.040      0.488   0.0     0.1013
  0.050      0.478   0.0     0.1118
  0.060      0.399   0.0     0.1145
  0.070      0.254   0.0     0.1097
  0.080      0.053   0.0     0.0987
  0.090     -0.189   0.0     0.0837
  0.100     -0.452   0.0     0.0685
  0.110     -0.713   0.0     0.0588
  0.120     -0.948   0.0     0.0598
  0.130     -1.135   0.0     0.0694
  0.140     -1.252   0.0     0.0816
  0.150     -1.286   0.0     0.0917
  0.160     -1.228   0.0     0.0974
  0.170     -1.076   0.0     0.0979
  0.180     -0.834   0.0     0.0938
  0.190     -0.516   0.0     0.0866
  0.200     -0.140   0.0     0.0787
  0.210      0.272   0.0     0.0734
  0.220      0.694   0.0     0.0730
  0.230      1.099   0.0     0.0774
  0.240      1.464   0.0     0.0841
  0.250      1.765   0.0     0.0902
  0.260      1.987   0.0     0.0938
  0.270      2.118   0.0     0.0940
  0.280      2.155   0.0     0.0908
  0.290      2.100   0.0     0.0855
  0.300      1.963   0.0     0.0799
  0.310      1.760   0.0     0.0763
  0.320      1.511   0.0     0.0763
  0.330      1.236   0.0     0.0795
  0.340      0.961   0.0     0.0845
  0.350      0.705   0.0     0.0892
  0.360      0.489   0.0     0.0918
  0.370      0.328   0.0     0.0918
  0.380      0.230   0.0     0.0893
  0.390      0.199   0.0     0.0851
  0.400      0.234   0.0     0.0809
  0.410      0.325   0.0     0.0783
  0.420      0.462   0.0     0.0784
  0.430      0.628   0.0     0.0811
  0.440      0.805   0.0     0.0850
  0.450      0.976   0.0     0.0886
  0.460      1.124   0.0     0.0906
  0.470      1.235   0.0     0.0904
  0.480      1.298   0.0     0.0881
  0.490      1.307   0.0     0.0847
  0.500      1.262   0.0     0.0813
  0.510      1.165   0.0     0.0795
  0.520      1.024   0.0     0.0798
  0.530      0.851   0.0     0.0822
  0.540      0.659   0.0     0.0855
  0.550      0.461   0.0     0.0883
  0.560      0.272   0.0     0.0898
  0.570      0.104   0.0     0.0894
  0.580     -0.033   0.0     0.0873
  0.590     -0.132   0.0     0.0843
  0.600     -0.192   0.0     0.0816
  0.610     -0.212   0.0     0.0802
  0.620     -0.197   0.0     0.0807
  0.630     -0.156   0.0     0.0828
  0.640     -0.096   0.0     0.0856
  0.650     -0.030   0.0     0.0880
  0.660      0.033   0.0     0.0892
  0.670      0.081   0.0     0.0887
  0.680      0.106   0.0     0.0868
  0.690      0.103   0.0     0.0842
  0.700      0.068   0.0     0.0820
  0.710      0.001   0.0     0.0809
  0.720     -0.095   0.0     0.0815
  0.730     -0.214   0.0     0.0834
  0.740     -0.349   0.0     0.0858
  0.750     -0.492   0.0     0.0877
  0.760     -0.634   0.0     0.0885
  0.770     -0.765   0.0     0.0879
  0.780     -0.880   0.0     0.0862
  0.790     -0.971   0.0     0.0839
  0.800     -1.035   0.0     0.0821
  0.810     -1.073   0.0     0.0814
  0.820     -1.084   0.0     0.0821
  0.830     -1.073   0.0     0.0838
  0.840     -1.044   0.0     0.0859
  0.850     -1.004   0.0     0.0875
  0.860     -0.961   0.0     0.0881
  0.870     -0.919   0.0     0.0874
  0.880     -0.886   0.0     0.0858
  0.890     -0.867   0.0     0.0838
  0.900     -0.863   0.0     0.0823
  0.910     -0.877   0.0     0.0819
  0.920     -0.907   0.0     0.0826
  0.930     -0.952   0.0     0.0842
  0.940     -1.007   0.0     0.0860
  0.950     -1.068   0.0     0.0872
  0.960     -1.130   0.0     0.0875
  0.970     -1.187   0.0     0.0868
  0.980     -1.236   0.0     0.0853
  0.990     -1.272   0.0     0.0836
  1.000     -1.293   0.0     0.0824
  1.010     -1.298   0.0     0.0822
  1.020     -1.288   0.0     0.0831
  1.030     -1.264   0.0     0.0845
  1.040     -1.231   0.0     0.0861
  1.050     -1.190   0.0     0.0871
  1.060     -1.148   0.0     0.0871
  1.070     -1.109   0.0     0.0863
  1.080     -1.076   0.0     0.0849
  1.090     -1.053   0.0     0.0835
  1.100     -1.043   0.0     0.0826
  1.110     -1.046   0.0     0.0826
  1.120     -1.063   0.0     0.0835
  1.130     -1.092   0.0     0.0848
  1.140     -1.132   0.0     0.0861
  1.150     -1.180   0.0     0.0869
  1.160     -1.232   0.0     0.0868
  1.170     -1.285   0.0     0.0859
  1.180     -1.335   0.0     0.0846
  1.190     -1.378   0.0     0.0834
  1.200     -1.413   0.0     0.0827
  1.210     -1.438   0.0     0.0829
  1.220     -1.451   0.0     0.0838
  1.230     -1.453   0.0     0.0851
  1.240     -1.443   0.0     0.0863
  1.250     -1.424   0.0     0.0868
  1.260     -1.398   0.0     0.0865
  1.270     -1.366   0.0     0.0856
  1.280     -1.331   0.0     0.0844
  1.290     -1.295   0.0     0.0833
  1.300     -1.261   0.0     0.0828
  1.310     -1.231   0.0     0.0832
  1.320     -1.206   0.0     0.0841
  1.330     -1.187   0.0     0.0854
  1.340     -1.175   0.0     0.0863
  1.350     -1.170   0.0     0.0867
  1.360     -1.172   0.0     0.0863
  1.370     -1.181   0.0     0.0853
  1.380     -1.196   0.0     0.0842
  1.390     -1.217   0.0     0.0833
  1.400     -1.242   0.0     0.0830
  1.410     -1.271   0.0     0.0835
  1.420     -1.303   0.0     0.0845
  1.430     -1.337   0.0     0.0856
  1.440     -1.372   0.0     0.0865
  1.450     -1.406   0.0     0.0867
  1.460     -1.440   0.0     0.0862
  1.470     -1.473   0.0     0.0852
  1.480     -1.502   0.0     0.0840
  1.490     -1.528   0.0     0.0832
  1.500     -1.550   0.0     0.0831
  1.510     -1.567   0.0     0.0836
  1.520     -1.578   0.0     0.0847
  1.530     -1.584   0.0     0.0858
  1.540     -1.583   0.0     0.0865
  1.550     -1.577   0.0     0.0866
  1.560     -1.564   0.0     0.0860
  1.570     -1.546   0.0     0.0850
  1.580     -1.523   0.0     0.0840
  1.590     -1.495   0.0     0.0833
  1.600     -1.463   0.0     0.0832
  1.610     -1.428   0.0     0.0838
  1.620     -1.392   0.0     0.0848
  1.630     -1.355   0.0     0.0858
  1.640     -1.318   0.0     0.0865
  1.650     -1.283   0.0     0.0865
  1.660     -1.252   0.0     0.0858
  1.670     -1.226   0.0     0.0849
  1.680     -1.207   0.0     0.0839
  1.690     -1.197   0.0     0.0833
  1.700     -1.199   0.0     0.0834
  1.710     -1.215   0.0     0.0840
  1.720     -1.249   0.0     0.0850
  1.730     -1.302   0.0     0.0859
  1.740     -1.377   0.0     0.0864
  1.750     -1.477   0.0     0.0863
  1.760     -1.602   0.0     0.0857
  1.770     -1.754   0.0     0.0848
  1.780     -1.932   0.0     0.0839
  1.790     -2.134   0.0     0.0835
  1.800     -2.359   0.0     0.0836
  1.810     -2.601   0.0     0.0842
  1.820     -2.857   0.0     0.0851
  1.830     -3.120   0.0     0.0859
  1.840     -3.383   0.0     0.0862
  1.850     -3.639   0.0     0.0861
  1.860     -3.881   0.0     0.0854
  1.870     -4.101   0.0     0.0846
  1.880     -4.292   0.0     0.0838
  1.890     -4.450   0.0     0.0835
  1.900     -4.571   0.0     0.0837
  1.910     -4.651   0.0     0.0844
  1.920     -4.692   0.0     0.0852
  1.930     -4.693   0.0     0.0859
  1.940     -4.658   0.0     0.0861
  1.950     -4.592   0.0     0.0859
  1.960     -4.501   0.0     0.0852
  1.970     -4.391   0.0     0.0844
  1.980     -4.270   0.0     0.0838
  1.990     -4.145   0.0     0.0836
  2.000     -4.022   0.0     0.0839
  2.010     -3.907   0.0     0.0846
  2.020     -3.805   0.0     0.0854
  2.030     -3.718   0.0     0.0860
  2.040     -3.648   0.0     0.0861
  2.050     -3.594   0.0     0.0857
  2.060     -3.555   0.0     0.0850
  2.070     -3.527   0.0     0.0842
  2.080     -3.508   0.0     0.0837
  2.090     -3.492   0.0     0.0836
  2.100     -3.477   0.0     0.0840
  2.110     -3.457   0.0     0.0848
  2.120     -3.430   0.0     0.0855
  2.130     -3.392   0.0     0.0860
  2.140     -3.343   0.0     0.0860
  2.150     -3.281   0.0     0.0856
  2.160     -3.207   0.0     0.0849
  2.170     -3.121   0.0     0.0841
  2.180     -3.024   0.0     0.0836
  2.190     -2.918   0.0     0.0836
  2.200     -2.803   0.0     0.0841
  2.210     -2.681   0.0     0.0848
  2.220     -2.549   0.0     0.0856
  2.230     -2.409   0.0     0.0860
  2.240     -2.258   0.0     0.0860
  2.250     -2.094   0.0     0.0855
  2.260     -1.914   0.0     0.0848
  2.270     -1.716   0.0     0.0841
  2.280     -1.495   0.0     0.0837
  2.290     -1.250   0.0     0.0837
  2.300     -0.980   0.0     0.0842
  2.310     -0.684   0.0     0.0849
  2.320     -0.363   0.0     0.0856
  2.330     -0.020   0.0     0.0859
  2.340      0.340   0.0     0.0859
  2.350      0.712   0.0     0.0854
  2.360      1.089   0.0     0.0848
  2.370      1.464   0.0     0.0841
  2.380      1.828   0.0     0.0838
  2.390      2.175   0.0     0.0839
  2.400      2.497   0.0     0.0844
  2.410      2.789   0.0     0.0850
  2.420      3.046   0.0     0.0855
  2.430      3.267   0.0     0.0858
  2.440      3.451   0.0     0.0857
  2.450      3.600   0.0     0.0852
  2.460      3.718   0.0     0.0846
  2.470      3.810   0.0     0.0841
  2.480      3.882   0.0     0.0839
  2.490      3.941   0.0     0.0842
  2.500      3.995   0.0     0.0846
  2.510      4.049   0.0     0.0852
  2.520      4.109   0.0     0.0857
  2.530      4.181   0.0     0.0858
  2.540      4.267   0.0     0.0855
  2.550      4.368   0.0     0.0850
  2.560      4.485   0.0     0.0844
  2.570      4.616   0.0     0.0840
  2.580      4.757   0.0     0.0840
  2.590      4.906   0.0     0.0843
  2.600      5.058   0.0     0.0848
  2.610      5.209   0.0     0.0854
  2.620      5.355   0.0     0.0858
  2.630      5.492   0.0     0.0858
  2.640      5.619   0.0     0.0855
  2.650      5.734   0.0     0.0849
  2.660      5.837   0.0     0.0843
  2.670      5.928   0.0     0.0839
  2.680      6.009   0.0     0.0839
  2.690      6.082   0.0     0.0843
  2.700      6.147   0.0     0.0849
  2.710      6.208   0.0     0.0855
  2.720      6.265   0.0     0.0858
  2.730      6.319   0.0     0.0858
  2.740      6.369   0.0     0.0854
  2.750      6.415   0.0     0.0848
  2.760      6.453   0.0     0.0843
  2.770      6.481   0.0     0.0839
  2.780      6.497   0.0     0.0840
  2.790      6.496   0.0     0.0844
  2.800      6.474   0.0     0.0850
  2.810      6.429   0.0     0.0855
  2.820      6.360   0.0     0.0858
  2.830      6.263   0.0     0.0857
  2.840      6.140   0.0     0.0853
  2.850      5.992   0.0     0.0847
  2.860      5.820   0.0     0.0842
  2.870      5.629   0.0     0.0840
  2.880      5.422   0.0     0.0841
  2.890      5.203   0.0     0.0845
  2.900      4.978   0.0     0.0851
  2.910      4.751   0.0     0.0856
  2.920      4.525   0.0     0.0858
  2.930      4.305   0.0     0.0857
  2.940      4.092   0.0     0.0852
  2.950      3.888   0.0     0.0846
  2.960      3.693   0.0     0.0841
  2.970      3.507   0.0     0.0839
  2.980      3.327   0.0     0.0841
  2.990      3.152   0.0     0.0846
  3.000      2.979   0.0     0.0852
  3.010      2.806   0.0     0.0857
  3.020      2.632   0.0     0.0858
  3.030      2.454   0.0     0.0856
  3.040      2.272   0.0     0.0851
  3.050      2.084   0.0     0.0845
  3.060      1.892   0.0     0.0841
  3.070      1.697   0.0     0.0839
  3.080      1.500   0.0     0.0842
  3.090      1.302   0.0     0.0847
  3.100      1.106   0.0     0.0852
  3.110      0.913   0.0     0.0856
  3.120      0.726   0.0     0.0858
  3.130      0.544   0.0     0.0855
  3.140      0.369   0.0     0.0851
  3.150      0.201   0.0     0.0845
  3.160      0.039   0.0     0.0841
  3.170     -0.118   0.0     0.0840
  3.180     -0.271   0.0     0.0842
  3.190     -0.422   0.0     0.0847
  3.200     -0.571   0.0     0.0852
  3.210     -0.719   0.0     0.0856
  3.220     -0.868   0.0     0.0857
  3.230     -1.017   0.0     0.0854
  3.240     -1.167   0.0     0.0849
  3.250     -1.315   0.0     0.0844
  3.260     -1.460   0.0     0.0840
  3.270     -1.601   0.0     0.0840
  3.280     -1.737   0.0     0.0843
  3.290     -1.864   0.0     0.0848
  3.300     -1.981   0.0     0.0853
  3.310     -2.086   0.0     0.0856
  3.320     -2.179   0.0     0.0856
  3.330     -2.260   0.0     0.0853
  3.340     -2.327   0.0     0.0848
  3.350     -2.382   0.0     0.0843
  3.360     -2.426   0.0     0.0840
  3.370     -2.460   0.0     0.0840
  3.380     -2.486   0.0     0.0843
  3.390     -2.505   0.0     0.0848
  3.400     -2.519   0.0     0.0853
  3.410     -2.529   0.0     0.0856
  3.420     -2.536   0.0     0.0856
  3.430     -2.541   0.0     0.0852
  3.440     -2.544   0.0     0.0848
  3.450     -2.546   0.0     0.0843
  3.460     -2.548   0.0     0.0841
  3.470     -2.548   0.0     0.0841
  3.480     -2.548   0.0     0.0845
  3.490     -2.547   0.0     0.0849
  3.500     -2.548   0.0     0.0853
  3.510     -2.550   0.0     0.0855
  3.520     -2.556   0.0     0.0855
  3.530     -2.567   0.0     0.0851
  3.540     -2.585   0.0     0.0847
  3.550     -2.612   0.0     0.0843
  3.560     -2.649   0.0     0.0841
  3.570     -2.697   0.0     0.0842
  3.580     -2.755   0.0     0.0846
  3.590     -2.824   0.0     0.0850
  3.600     -2.900   0.0     0.0854
  3.610     -2.982   0.0     0.0855
  3.620     -3.065   0.0     0.0854
  3.630     -3.143   0.0     0.0851
  3.640     -3.213   0.0     0.0846
  3.650     -3.267   0.0     0.0843
  3.660     -3.301   0.0     0.0842
  3.670     -3.310   0.0     0.0844
  3.680     -3.288   0.0     0.0847
  3.690     -3.234   0.0     0.0851
  3.700     -3.145   0.0     0.0854
  3.710     -3.021   0.0     0.0855
  3.720     -2.865   0.0     0.0853
  3.730     -2.679   0.0     0.0850
  3.740     -2.468   0.0     0.0846
  3.750     -2.238   0.0     0.0843
  3.760     -1.996   0.0     0.0843
  3.770     -1.748   0.0     0.0845
  3.780     -1.501   0.0     0.0848
  3.790     -1.262   0.0     0.0852
  3.800     -1.036   0.0     0.0855
  3.810     -0.828   0.0     0.0855
  3.820     -0.640   0.0     0.0853
  3.830     -0.475   0.0     0.0849
  3.840     -0.334   0.0     0.0845
  3.850     -0.214   0.0     0.0843
  3.860     -0.116   0.0     0.0843
  3.870     -0.038   0.0     0.0846
  3.880      0.024   0.0     0.0850
  3.890      0.070   0.0     0.0853
  3.900      0.103   0.0     0.0855
  3.910      0.123   0.0     0.0855
  3.920      0.129   0.0     0.0852
  3.930      0.122   0.0     0.0848
  3.940      0.099   0.0     0.0844
  3.950      0.058   0.0     0.0842
  3.960     -0.003   0.0     0.0843
  3.970     -0.088   0.0     0.0846
  3.980     -0.199   0.0     0.0851
  3.990     -0.338   0.0     0.0854
  4.000     -0.504   0.0     0.0856
  4.010     -0.699   0.0     0.0855
  4.020     -0.920   0.0     0.0851
  4.030     -1.165   0.0     0.0847
  4.040     -1.429   0.0     0.0843
  4.050     -1.707   0.0     0.0842
  4.060     -1.993   0.0     0.0843
  4.070     -2.280   0.0     0.0847
  4.080     -2.562   0.0     0.0851
  4.090     -2.833   0.0     0.0855
  4.100     -3.086   0.0     0.0856
  4.110     -3.318   0.0     0.0854
  4.120     -3.525   0.0     0.0851
  4.130     -3.704   0.0     0.0846
  4.140     -3.855   0.0     0.0843
  4.150     -3.977   0.0     0.0842
  4.160     -4.071   0.0     0.0843
  4.170     -4.140   0.0     0.0847
  4.180     -4.186   0.0     0.0851
  4.190     -4.210   0.0     0.0855
  4.200     -4.215   0.0     0.0856
  4.210     -4.203   0.0     0.0854
  4.220     -4.174   0.0     0.0851
  4.230     -4.130   0.0     0.0846
  4.240     -4.071   0.0     0.0843
  4.250     -3.996   0.0     0.0842
  4.260     -3.904   0.0     0.0844
  4.270     -3.794   0.0     0.0847
  4.280     -3.666   0.0     0.0851
  4.290     -3.519   0.0     0.0854
  4.300     -3.353   0.0     0.0855
  4.310     -3.169   0.0     0.0853
  4.320     -2.969   0.0     0.0850
  4.330     -2.755   0.0     0.0846
  4.340     -2.531   0.0     0.0843
  4.350     -2.299   0.0     0.0842
  4.360     -2.064   0.0     0.0844
  4.370     -1.830   0.0     0.0848
  4.380     -1.601   0.0     0.0851
  4.390     -1.380   0.0     0.0854
  4.400     -1.169   0.0     0.0854
  4.410     -0.970   0.0     0.0852
  4.420     -0.783   0.0     0.0849
  4.430     -0.609   0.0     0.0845
  4.440     -0.445   0.0     0.0843
  4.450     -0.289   0.0     0.0843
  4.460     -0.139   0.0     0.0845
  4.470      0.008   0.0     0.0849
  4.480      0.155   0.0     0.0852
  4.490      0.304   0.0     0.0854
  4.500      0.457   0.0     0.0854
  4.510      0.615   0.0     0.0851
  4.520      0.778   0.0     0.0848
  4.530      0.944   0.0     0.0844
  4.540      1.112   0.0     0.0843
  4.550      1.279   0.0     0.0843
  4.560      1.443   0.0     0.0845
  4.570      1.600   0.0     0.0849
  4.580      1.748   0.0     0.0852
  4.590      1.883   0.0     0.0854
  4.600      2.004   0.0     0.0853
  4.610      2.111   0.0     0.0851
  4.620      2.203   0.0     0.0847
  4.630      2.282   0.0     0.0844
  4.640      2.349   0.0     0.0843
  4.650      2.408   0.0     0.0843
  4.660      2.461   0.0     0.0846
  4.670      2.512   0.0     0.0849
  4.680      2.565   0.0     0.0852
  4.690      2.621   0.0     0.0854
  4.700      2.685   0.0     0.0853
  4.710      2.756   0.0     0.0850
  4.720      2.835   0.0     0.0847
  4.730      2.921   0.0     0.0844
  4.740      3.012   0.0     0.0843
  4.750      3.105   0.0     0.0844
  4.760      3.197   0.0     0.0847
  4.770      3.283   0.0     0.0850
  4.780      3.361   0.0     0.0852
  4.790      3.425   0.0     0.0853
  4.800      3.472   0.0     0.0852
  4.810      3.501   0.0     0.0850
  4.820      3.509   0.0     0.0847
  4.830      3.496   0.0     0.0844
  4.840      3.462   0.0     0.0844
  4.850      3.409   0.0     0.0845
  4.860      3.338   0.0     0.0848
  4.870      3.253   0.0     0.0851
  4.880      3.156   0.0     0.0853
  4.890      3.050   0.0     0.0853
  4.900      2.939   0.0     0.0852
  4.910      2.823   0.0     0.0849
  4.920      2.706   0.0     0.0846
  4.930      2.588   0.0     0.0845
  4.940      2.471   0.0     0.0845
  4.950      2.353   0.0     0.0847
  4.960      2.234   0.0     0.0849
  4.970      2.115   0.0     0.0852
  4.980      1.993   0.0     0.0854
  4.990      1.868   0.0     0.0853
  5.000      1.740   0.0     0.0851
  5.010      1.608   0.0     0.0848
  5.020      1.474   0.0     0.0845
  5.030      1.337   0.0     0.0844
  5.040      1.200   0.0     0.0845
  5.050      1.064   0.0     0.0847
  5.060      0.932   0.0     0.0850
  5.070      0.805   0.0     0.0853
  5.080      0.686   0.0     0.0854
  5.090      0.578   0.0     0.0853
  5.100      0.480   0.0     0.0851
  5.110      0.396   0.0     0.0848
  5.120      0.324   0.0     0.0845
  5.130      0.264   0.0     0.0844
  5.140      0.216   0.0     0.0845
  5.150      0.179   0.0     0.0847
  5.160      0.151   0.0     0.0851
  5.170      0.129   0.0     0.0853
  5.180      0.113   0.0     0.0854
  5.190      0.100   0.0     0.0853
  5.200      0.089   0.0     0.0850
  5.210      0.080   0.0     0.0847
  5.220      0.071   0.0     0.0845
  5.230      0.064   0.0     0.0844
  5.240      0.058   0.0     0.0845
  5.250      0.055   0.0     0.0848
  5.260      0.056   0.0     0.0851
  5.270      0.061   0.0     0.0853
  5.280      0.073   0.0     0.0854
  5.290      0.091   0.0     0.0852
  5.300      0.118   0.0     0.0850
  5.310      0.152   0.0     0.0846
  5.320      0.195   0.0     0.0844
  5.330      0.244   0.0     0.0844
  5.340      0.299   0.0     0.0845
  5.350      0.360   0.0     0.0848
  5.360      0.424   0.0     0.0851
  5.370      0.490   0.0     0.0853
  5.380      0.556   0.0     0.0854
  5.390      0.623   0.0     0.0852
  5.400      0.688   0.0     0.0849
  5.410      0.752   0.0     0.0846
  5.420      0.814   0.0     0.0844
  5.430      0.875   0.0     0.0843
  5.440      0.936   0.0     0.0845
  5.450      0.997   0.0     0.0848
  5.460      1.060   0.0     0.0851
  5.470      1.124   0.0     0.0853
  5.480      1.192   0.0     0.0853
  5.490      1.263   0.0     0.0851
  5.500      1.337   0.0     0.0848
  5.510      1.414   0.0     0.0845
  5.520      1.494   0.0     0.0843
  5.530      1.575   0.0     0.0844
  5.540      1.656   0.0     0.0846
  5.550      1.737   0.0     0.0849
  5.560      1.815   0.0     0.0852
  5.570      1.890   0.0     0.0854
  5.580      1.961   0.0     0.0853
  5.590      2.027   0.0     0.0851
  5.600      2.088   0.0     0.0848
  5.610      2.144   0.0     0.0845
  5.620      2.194   0.0     0.0844
  5.630      2.241   0.0     0.0844
  5.640      2.283   0.0     0.0846
  5.650      2.321   0.0     0.0849
  5.660      2.355   0.0     0.0852
  5.670      2.384   0.0     0.0853
  5.680      2.409   0.0     0.0853
  5.690      2.427   0.0     0.0851
  5.700      2.438   0.0     0.0848
  5.710      2.438   0.0     0.0845
  5.720      2.427   0.0     0.0844
  5.730      2.402   0.0     0.0844
  5.740      2.361   0.0     0.0847
  5.750      2.303   0.0     0.0850
  5.760      2.225   0.0     0.0852
  5.770      2.129   0.0     0.0853
  5.780      2.014   0.0     0.0852
  5.790      1.882   0.0     0.0850
  5.800      1.734   0.0     0.0847
  5.810      1.574   0.0     0.0844
  5.820      1.405   0.0     0.0843
  5.830      1.230   0.0     0.0844
  5.840      1.054   0.0     0.0847
  5.850      0.880   0.0     0.0850
  5.860      0.712   0.0     0.0852
  5.870      0.552   0.0     0.0853
  5.880      0.402   0.0     0.0852
  5.890      0.263   0.0     0.0849
  5.900      0.135   0.0     0.0847
  5.910      0.017   0.0     0.0844
  5.920     -0.093   0.0     0.0844
  5.930     -0.197   0.0     0.0845
  5.940     -0.298   0.0     0.0848
  5.950     -0.399   0.0     0.0851
  5.960     -0.501   0.0     0.0853
  5.970     -0.608   0.0     0.0853
  5.980     -0.720   0.0     0.0852
  5.990     -0.839   0.0     0.0849
  6.000     -0.964   0.0     0.0846
  6.010     -1.095   0.0     0.0844
  6.020     -1.229   0.0     0.0844
  6.030     -1.365   0.0     0.0846
  6.040     -1.501   0.0     0.0848
  6.050     -1.632   0.0     0.0851
  6.060     -1.758   0.0     0.0853
  6.070     -1.876   0.0     0.0853
  6.080     -1.984   0.0     0.0852
  6.090     -2.082   0.0     0.0849
  6.100     -2.171   0.0     0.0846
  6.110     -2.250   0.0     0.0845
  6.120     -2.322   0.0     0.0845
  6.130     -2.389   0.0     0.0846
  6.140     -2.453   0.0     0.0849
  6.150     -2.517   0.0     0.0851
  6.160     -2.584   0.0     0.0853
  6.170     -2.655   0.0     0.0853
  6.180     -2.733   0.0     0.0851
  6.190     -2.816   0.0     0.0849
  6.200     -2.907   0.0     0.0846
  6.210     -3.003   0.0     0.0845
  6.220     -3.103   0.0     0.0845
  6.230     -3.205   0.0     0.0847
  6.240     -3.307   0.0     0.0849
  6.250     -3.405   0.0     0.0852
  6.260     -3.497   0.0     0.0853
  6.270     -3.582   0.0     0.0852
  6.280     -3.657   0.0     0.0850
  6.290     -3.721   0.0     0.0848
  6.300     -3.775   0.0     0.0846
  6.310     -3.818   0.0     0.0845
  6.320     -3.853   0.0     0.0846
  6.330     -3.880   0.0     0.0848
  6.340     -3.902   0.0     0.0851
  6.350     -3.920   0.0     0.0853
  6.360     -3.935   0.0     0.0853
  6.370     -3.950   0.0     0.0852
  6.380     -3.964   0.0     0.0850
  6.390     -3.977   0.0     0.0847
  6.400     -3.987   0.0     0.0845
  6.410     -3.993   0.0     0.0845
  6.420     -3.993   0.0     0.0846
  6.430     -3.984   0.0     0.0848
  6.440     -3.961   0.0     0.0850
  6.450     -3.924   0.0     0.0852
  6.460     -3.869   0.0     0.0853
  6.470     -3.796   0.0     0.0851
  6.480     -3.703   0.0     0.0849
  6.490     -3.591   0.0     0.0847
  6.500     -3.462   0.0     0.0845
  6.510     -3.320   0.0     0.0845
  6.520     -3.168   0.0     0.0846
  6.530     -3.011   0.0     0.0849
  6.540     -2.854   0.0     0.0851
  6.550     -2.703   0.0     0.0853
  6.560     -2.563   0.0     0.0853
  6.570     -2.437   0.0     0.0851
  6.580     -2.329   0.0     0.0849
  6.590     -2.240   0.0     0.0846
  6.600     -2.172   0.0     0.0844
  6.610     -2.121   0.0     0.0844
  6.620     -2.087   0.0     0.0846
  6.630     -2.064   0.0     0.0848
  6.640     -2.048   0.0     0.0851
  6.650     -2.034   0.0     0.0853
  6.660     -2.016   0.0     0.0852
  6.670     -1.987   0.0     0.0851
  6.680     -1.945   0.0     0.0848
  6.690     -1.884   0.0     0.0846
  6.700     -1.803   0.0     0.0844
  6.710     -1.701   0.0     0.0844
  6.720     -1.579   0.0     0.0846
  6.730     -1.439   0.0     0.0848
  6.740     -1.285   0.0     0.0851
  6.750     -1.121   0.0     0.0852
  6.760     -0.952   0.0     0.0852
  6.770     -0.784   0.0     0.0850
  6.780     -0.622   0.0     0.0848
  6.790     -0.471   0.0     0.0846
  6.800     -0.335   0.0     0.0845
  6.810     -0.216   0.0     0.0845
  6.820     -0.115   0.0     0.0847
  6.830     -0.031   0.0     0.0849
  6.840      0.035   0.0     0.0851
  6.850      0.089   0.0     0.0852
  6.860      0.133   0.0     0.0851
  6.870      0.172   0.0     0.0850
  6.880      0.211   0.0     0.0847
  6.890      0.254   0.0     0.0845
  6.900      0.305   0.0     0.0845
  6.910      0.367   0.0     0.0845
  6.920      0.444   0.0     0.0847
  6.930      0.535   0.0     0.0850
  6.940      0.642   0.0     0.0852
  6.950      0.761   0.0     0.0852
  6.960      0.892   0.0     0.0851
  6.970      1.031   0.0     0.0849
  6.980      1.174   0.0     0.0847
  6.990      1.317   0.0     0.0845
  7.000      1.457   0.0     0.0845
  7.010      1.589   0.0     0.0846
  7.020      1.710   0.0     0.0848
  7.030      1.819   0.0     0.0850
  7.040      1.913   0.0     0.0851
  7.050      1.991   0.0     0.0852
  7.060      2.055   0.0     0.0851
  7.070      2.105   0.0     0.0849
  7.080      2.142   0.0     0.0846
  7.090      2.169   0.0     0.0845
  7.100      2.188   0.0     0.0845
  7.110      2.202   0.0     0.0846
  7.120      2.212   0.0     0.0848
  7.130      2.221   0.0     0.0851
  7.140      2.229   0.0     0.0852
  7.150      2.239   0.0     0.0852
  7.160      2.250   0.0     0.0851
  7.170      2.263   0.0     0.0849
  7.180      2.278   0.0     0.0847
  7.190      2.293   0.0     0.0845
  7.200      2.309   0.0     0.0845
  7.210      2.325   0.0     0.0847
  7.220      2.341   0.0     0.0849
  7.230      2.356   0.0     0.0851
  7.240      2.371   0.0     0.0852
  7.250      2.386   0.0     0.0852
  7.260      2.402   0.0     0.0851
  7.270      2.419   0.0     0.0848
  7.280      2.440   0.0     0.0847
  7.290      2.465   0.0     0.0845
  7.300      2.495   0.0     0.0846
  7.310      2.532   0.0     0.0847
  7.320      2.576   0.0     0.0850
  7.330      2.626   0.0     0.0851
  7.340      2.683   0.0     0.0852
  7.350      2.746   0.0     0.0852
  7.360      2.814   0.0     0.0850
  7.370      2.885   0.0     0.0848
  7.380      2.957   0.0     0.0847
  7.390      3.029   0.0     0.0846
  7.400      3.097   0.0     0.0847
  7.410      3.160   0.0     0.0848
  7.420      3.215   0.0     0.0850
  7.430      3.262   0.0     0.0852
  7.440      3.300   0.0     0.0853
  7.450      3.326   0.0     0.0852
  7.460      3.343   0.0     0.0850
  7.470      3.348   0.0     0.0848
  7.480      3.344   0.0     0.0846
  7.490      3.331   0.0     0.0846
  7.500      3.311   0.0     0.0847
  7.510      3.284   0.0     0.0848
  7.520      3.253   0.0     0.0851
  7.530      3.217   0.0     0.0852
  7.540      3.179   0.0     0.0852
  7.550      3.138   0.0     0.0851
  7.560      3.095   0.0     0.0849
  7.570      3.050   0.0     0.0847
  7.580      3.002   0.0     0.0846
  7.590      2.951   0.0     0.0845
  7.600      2.895   0.0     0.0847
  7.610      2.833   0.0     0.0849
  7.620      2.765   0.0     0.0851
  7.630      2.689   0.0     0.0852
  7.640      2.604   0.0     0.0852
  7.650      2.509   0.0     0.0851
  7.660      2.406   0.0     0.0849
  7.670      2.293   0.0     0.0846
  7.680      2.171   0.0     0.0845
  7.690      2.041   0.0     0.0845
  7.700      1.905   0.0     0.0846
  7.710      1.764   0.0     0.0849
  7.720      1.619   0.0     0.0851
  7.730      1.472   0.0     0.0852
  7.740      1.326   0.0     0.0852
  7.750      1.180   0.0     0.0850
  7.760      1.036   0.0     0.0848
  7.770      0.896   0.0     0.0846
  7.780      0.760   0.0     0.0845
  7.790      0.628   0.0     0.0845
  7.800      0.499   0.0     0.0847
  7.810      0.375   0.0     0.0849
  7.820      0.254   0.0     0.0851
  7.830      0.137   0.0     0.0852
  7.840      0.021   0.0     0.0852
  7.850     -0.092   0.0     0.0850
  7.860     -0.203   0.0     0.0848
  7.870     -0.312   0.0     0.0846
  7.880     -0.418   0.0     0.0844
  7.890     -0.521   0.0     0.0845
  7.900     -0.621   0.0     0.0847
  7.910     -0.716   0.0     0.0849
  7.920     -0.804   0.0     0.0851
  7.930     -0.886   0.0     0.0852
  7.940     -0.958   0.0     0.0852
  7.950     -1.022   0.0     0.0850
  7.960     -1.075   0.0     0.0847
  7.970     -1.118   0.0     0.0845
  7.980     -1.151   0.0     0.0845
  7.990     -1.174   0.0     0.0845
  8.000     -1.187   0.0     0.0847
  8.010     -1.193   0.0     0.0849
  8.020     -1.193   0.0     0.0851
  8.030     -1.189   0.0     0.0852
  8.040     -1.181   0.0     0.0851
  8.050     -1.174   0.0     0.0850
  8.060     -1.166   0.0     0.0847
  8.070     -1.162   0.0     0.0846
  8.080     -1.160   0.0     0.0845
  8.090     -1.161   0.0     0.0846
  8.100     -1.166   0.0     0.0847
  8.110     -1.174   0.0     0.0850
  8.120     -1.183   0.0     0.0851
  8.130     -1.193   0.0     0.0852
  8.140     -1.202   0.0     0.0851
  8.150     -1.207   0.0     0.0849
  8.160     -1.207   0.0     0.0847
  8.170     -1.201   0.0     0.0845
  8.180     -1.186   0.0     0.0845
  8.190     -1.162   0.0     0.0846
  8.200     -1.128   0.0     0.0848
  8.210     -1.084   0.0     0.0850
  8.220     -1.032   0.0     0.0851
  8.230     -0.971   0.0     0.0852
  8.240     -0.903   0.0     0.0851
  8.250     -0.832   0.0     0.0849
  8.260     -0.758   0.0     0.0847
  8.270     -0.686   0.0     0.0846
  8.280     -0.617   0.0     0.0846
  8.290     -0.555   0.0     0.0847
  8.300     -0.502   0.0     0.0849
  8.310     -0.460   0.0     0.0850
  8.320     -0.431   0.0     0.0852
  8.330     -0.417   0.0     0.0852
  8.340     -0.419   0.0     0.0851
  8.350     -0.438   0.0     0.0849
  8.360     -0.472   0.0     0.0847
  8.370     -0.523   0.0     0.0846
  8.380     -0.588   0.0     0.0846
  8.390     -0.668   0.0     0.0847
  8.400     -0.760   0.0     0.0849
  8.410     -0.862   0.0     0.0851
  8.420     -0.972   0.0     0.0852
  8.430     -1.088   0.0     0.0852
  8.440     -1.207   0.0     0.0850
  8.450     -1.327   0.0     0.0849
  8.460     -1.445   0.0     0.0847
  8.470     -1.558   0.0     0.0846
  8.480     -1.664   0.0     0.0846
  8.490     -1.761   0.0     0.0848
  8.500     -1.846   0.0     0.0849
  8.510     -1.917   0.0     0.0851
  8.520     -1.973   0.0     0.0852
  8.530     -2.012   0.0     0.0851
  8.540     -2.035   0.0     0.0850
  8.550     -2.040   0.0     0.0848
  8.560     -2.030   0.0     0.0847
  8.570     -2.004   0.0     0.0846
  8.580     -1.964   0.0     0.0846
  8.590     -1.914   0.0     0.0848
  8.600     -1.854   0.0     0.0850
  8.610     -1.790   0.0     0.0851
  8.620     -1.722   0.0     0.0852
  8.630     -1.656   0.0     0.0851
  8.640     -1.592   0.0     0.0850
  8.650     -1.535   0.0     0.0848
  8.660     -1.486   0.0     0.0847
  8.670     -1.447   0.0     0.0846
  8.680     -1.418   0.0     0.0847
  8.690     -1.401   0.0     0.0848
  8.700     -1.394   0.0     0.0850
  8.710     -1.397   0.0     0.0851
  8.720     -1.409   0.0     0.0851
  8.730     -1.427   0.0     0.0850
  8.740     -1.450   0.0     0.0849
  8.750     -1.476   0.0     0.0847
  8.760     -1.504   0.0     0.0846
  8.770     -1.533   0.0     0.0846
  8.780     -1.560   0.0     0.0847
  8.790     -1.586   0.0     0.0849
  8.800     -1.611   0.0     0.0850
  8.810     -1.636   0.0     0.0851
  8.820     -1.661   0.0     0.0851
  8.830     -1.688   0.0     0.0850
  8.840     -1.718   0.0     0.0848
  8.850     -1.752   0.0     0.0847
  8.860     -1.793   0.0     0.0846
  8.870     -1.840   0.0     0.0846
  8.880     -1.896   0.0     0.0847
  8.890     -1.958   0.0     0.0849
  8.900     -2.029   0.0     0.0851
  8.910     -2.105   0.0     0.0851
  8.920     -2.186   0.0     0.0851
  8.930     -2.269   0.0     0.0850
  8.940     -2.353   0.0     0.0848
  8.950     -2.435   0.0     0.0846
  8.960     -2.513   0.0     0.0845
  8.970     -2.583   0.0     0.0846
  8.980     -2.644   0.0     0.0847
  8.990     -2.694   0.0     0.0849
  9.000     -2.732   0.0     0.0851
  9.010     -2.756   0.0     0.0851
  9.020     -2.767   0.0     0.0851
  9.030     -2.764   0.0     0.0849
  9.040     -2.748   0.0     0.0847
  9.050     -2.719   0.0     0.0846
  9.060     -2.679   0.0     0.0845
  9.070     -2.629   0.0     0.0846
  9.080     -2.569   0.0     0.0848
  9.090     -2.501   0.0     0.0849
  9.100     -2.427   0.0     0.0851
  9.110     -2.346   0.0     0.0851
  9.120     -2.261   0.0     0.0851
  9.130     -2.172   0.0     0.0849
  9.140     -2.080   0.0     0.0847
  9.150     -1.987   0.0     0.0846
  9.160     -1.892   0.0     0.0845
  9.170     -1.798   0.0     0.0846
  9.180     -1.706   0.0     0.0848
  9.190     -1.617   0.0     0.0850
  9.200     -1.531   0.0     0.0851
  9.210     -1.450   0.0     0.0852
  9.220     -1.375   0.0     0.0851
  9.230     -1.306   0.0     0.0849
  9.240     -1.242   0.0     0.0847
  9.250     -1.183   0.0     0.0846
  9.260     -1.128   0.0     0.0845
  9.270     -1.074   0.0     0.0846
  9.280     -1.019   0.0     0.0848
  9.290     -0.960   0.0     0.0850
  9.300     -0.893   0.0     0.0851
  9.310     -0.815   0.0     0.0851
  9.320     -0.722   0.0     0.0851
  9.330     -0.611   0.0     0.0849
  9.340     -0.479   0.0     0.0847
  9.350     -0.325   0.0     0.0846
  9.360     -0.146   0.0     0.0846
  9.370      0.057   0.0     0.0847
  9.380      0.282   0.0     0.0848
  9.390      0.529   0.0     0.0850
  9.400      0.793   0.0     0.0851
  9.410      1.071   0.0     0.0851
  9.420      1.359   0.0     0.0850
  9.430      1.651   0.0     0.0849
  9.440      1.945   0.0     0.0847
  9.450      2.235   0.0     0.0846
  9.460      2.517   0.0     0.0846
  9.470      2.790   0.0     0.0847
  9.480      3.052   0.0     0.0849
  9.490      3.301   0.0     0.0851
  9.500      3.537   0.0     0.0852
  9.510      3.763   0.0     0.0851
  9.520      3.978   0.0     0.0850
  9.530      4.186   0.0     0.0849
  9.540      4.387   0.0     0.0847
  9.550      4.584   0.0     0.0846
  9.560      4.777   0.0     0.0846
  9.570      4.966   0.0     0.0847
  9.580      5.150   0.0     0.0849
  9.590      5.328   0.0     0.0851
  9.600      5.497   0.0     0.0851
  9.610      5.652   0.0     0.0851
  9.620      5.790   0.0     0.0850
  9.630      5.906   0.0     0.0848
  9.640      5.996   0.0     0.0847
  9.650      6.055   0.0     0.0846
  9.660      6.080   0.0     0.0847
  9.670      6.068   0.0     0.0848
  9.680      6.020   0.0     0.0850
  9.690      5.936   0.0     0.0851
  9.700      5.818   0.0     0.0851
  9.710      5.669   0.0     0.0851
  9.720      5.494   0.0     0.0849
  9.730      5.299   0.0     0.0848
  9.740      5.089   0.0     0.0847
  9.750      4.872   0.0     0.0846
  9.760      4.652   0.0     0.0847
  9.770      4.435   0.0     0.0848
  9.780      4.225   0.0     0.0850
  9.790      4.023   0.0     0.0851
  9.800      3.832   0.0     0.0851
  9.810      3.651   0.0     0.0851
  9.820      3.478   0.0     0.0849
  9.830      3.310   0.0     0.0848
  9.840      3.145   0.0     0.0847
  9.850      2.977   0.0     0.0846
  9.860      2.803   0.0     0.0847
  9.870      2.620   0.0     0.0849
  9.880      2.427   0.0     0.0850
  9.890      2.220   0.0     0.0851
  9.900      2.001   0.0     0.0851
  9.910      1.772   0.0     0.0850
  9.920      1.536   0.0     0.0848
  9.930      1.296   0.0     0.0847
  9.940      1.059   0.0     0.0846
  9.950      0.830   0.0     0.0846
  9.960      0.615   0.0     0.0847
  9.970      0.419   0.0     0.0849
  9.980      0.248   0.0     0.0850
  9.990      0.105   0.0     0.0851
 10.000     -0.008   0.0     0.0851
 10.010     -0.090   0.0     0.0850
 10.020     -0.143   0.0     0.0848
 10.030     -0.168   0.0     0.0847
 10.040     -0.170   0.0     0.0846
 10.050     -0.154   0.0     0.0846
 10.060     -0.124   0.0     0.0848
 10.070     -0.087   0.0     0.0849
 10.080     -0.047   0.0     0.0851
 10.090     -0.009   0.0     0.0851
 10.100      0.022   0.0     0.0851
 10.110      0.046   0.0     0.0849
 10.120      0.062   0.0     0.0848
 10.130      0.069   0.0     0.0846
 10.140      0.070   0.0     0.0846
 10.150      0.068   0.0     0.0846
 10.160      0.067   0.0     0.0848
 10.170      0.071   0.0     0.0849
 10.180      0.083   0.0     0.0851
 10.190      0.108   0.0     0.0851
 10.200      0.148   0.0     0.0851
 10.210      0.204   0.0     0.0849
 10.220      0.277   0.0     0.0848
 10.230      0.366   0.0     0.0846
 10.240      0.468   0.0     0.0846
 10.250      0.578   0.0     0.0846
 10.260      0.691   0.0     0.0848
 10.270      0.803   0.0     0.0850
 10.280      0.905   0.0     0.0851
 10.290      0.991   0.0     0.0851
 10.300      1.056   0.0     0.0850
 10.310      1.094   0.0     0.0849
 10.320      1.101   0.0     0.0847
 10.330      1.073   0.0     0.0846
 10.340      1.008   0.0     0.0846
 10.350      0.907   0.0     0.0846
 10.360      0.770   0.0     0.0848
 10.370      0.599   0.0     0.0850
 10.380      0.399   0.0     0.0851
 10.390      0.173   0.0     0.0851
 10.400     -0.074   0.0     0.0850
 10.410     -0.338   0.0     0.0849
 10.420     -0.612   0.0     0.0847
 10.430     -0.892   0.0     0.0846
