Repository: diffpy/diffpy.pdfgui

|Icon| |title|_
===============

.. |title| replace:: diffpy.pdfgui
.. _title: https://diffpy.github.io/diffpy.pdfgui

.. |Icon| image:: https://avatars.githubusercontent.com/diffpy
        :target: https://diffpy.github.io/diffpy.pdfgui
        :height: 100px

|PyPI| |Forge| |PythonVersion| |PR|

|CI| |Codecov| |Black| |Tracking|

.. |Black| image:: https://img.shields.io/badge/code_style-black-black
        :target: https://github.com/psf/black

.. |CI| image:: https://github.com/diffpy/diffpy.pdfgui/actions/workflows/matrix-and-codecov-on-merge-to-main.yml/badge.svg
        :target: https://github.com/diffpy/diffpy.pdfgui/actions/workflows/matrix-and-codecov-on-merge-to-main.yml

..

File: tests/testdata/880K.gr (part 1 of 2)
History written: Fri Apr 30 16:22:42 2004
produced by 
##### Run Information     runCorrection=T
prep=gsas     machine=npdf
run=880K     background=npdf_00907
smooth=2    smoothParam=32 32 0    backKillThresh=-1.0
in beam: radius=0.635     height=2.54
temp=308     runTitle=LaMnO3 880.0, npdf_01026 HIPPO-furnace

##### Vanadium     runCorrection=T
run=npdf_00709     background=npdf_00710
smooth=2    smoothParam=32 32 0    vanKillThresh=4.0    vBackKillThresh=-1.0
in beam: radius=0.635     height=2.54

##### Container     runCorrection=T
run=npdf_00917     background=npdf_00907
smooth=2    smoothParam=32 32 0    cBackKillThresh=-1.0
wallThick=0.023     atomDensity=0.072110
atomic information: scattCS=5.100     absorpCS=5.080

##### Sample Material     numElements=3     NormLaue=0.47445
Element relAtomNum atomMass atomCoherCS atomIncoherCS atomAbsorpCS
   O        0.6000   15.999      4.2320        0.0008      0.00019
  Mn        0.2000   54.931     -1.7500        0.4000     13.30000
  La        0.2000  138.905      8.5300        1.1300      8.97000
density=     effDensity=3.3207

##### Banks=6  deltaQ=0.01  matchRef=0  matchScal=T  matchOffset=T
bank   angle   blendQmin   blendQmax       (0.0 means no info)
  1     90.0        1.62    29.42   
  2    -90.0        1.62    29.42   
  3    119.0        1.97    35.85   
  4    -119.0        1.97    35.85   
  5    148.0        2.20    40.00   
  6    -148.0        2.20    40.00   

##### Program Specific Information
## Ft     calcError=1     (1 for true, 0 for false)
numRpoints=2000     maxR=20.0     numDensity=0.0   intMaxR=1.5
## Damp     Qmin=2.0     Qmax=32     startDampQ=32    QAveMin=0.6
dampFuncType=0     modEqn=1.0000*S(Q) +0.0000 +0.0000*Q     dampExtraToZero=0
## Blend     numBanks=6     banks=1,2,3,4,5,6
## Soqd     minProcOut=0
samPlazcek=0     vanPlazcek=0     smoothData=0     modifyData=1
## Corps     minProcOut=0     numBanksMiss=0

##### prepgsas     prepOutput=1     numBanksMiss=0       fileExt=gsa
instParamFile=npdf_displex_757.iparm
numBanksAdd=0
numBanksMult=6
Bank#  mulData  mulBack
   1      1.0230      1.0000
   2      1.0300      1.0000
   3      1.0200      1.0000
   4      0.9800      1.0000
   5      0.9930      1.0000
   6      0.9750      1.0000
##### start data
#O0 rg_int sig_rg_int low_int sig_low_int rmax rhofit
#S 1 - PDF from PDFgetN
#P0  -12.71293    0.26136    0.27684    0.00808    1.50  0.0656
#L r G(r) dr dG(r)
  0.010     -0.270   0.0     0.0260
  0.020     -0.536   0.0     0.0501
  0.030     -0.794   0.0     0.0704
  0.040     -1.038   0.0     0.0855
  0.050     -1.263   0.0     0.0943
  0.060     -1.462   0.0     0.0966
  0.070     -1.630   0.0     0.0925
  0.080     -1.758   0.0     0.0832
  0.090     -1.840   0.0     0.0705
  0.100     -1.869   0.0     0.0577
  0.110     -1.840   0.0     0.0496
  0.120     -1.749   0.0     0.0504
  0.130     -1.595   0.0     0.0585
  0.140     -1.379   0.0     0.0688
  0.150     -1.106   0.0     0.0774
  0.160     -0.782   0.0     0.0822
  0.170     -0.417   0.0     0.0826
  0.180     -0.023   0.0     0.0791
  0.190      0.384   0.0     0.0730
  0.200      0.791   0.0     0.0664
  0.210      1.180   0.0     0.0619
  0.220      1.537   0.0     0.0616
  0.230      1.848   0.0     0.0653
  0.240      2.102   0.0     0.0709
  0.250      2.290   0.0     0.0761
  0.260      2.408   0.0     0.0791
  0.270      2.455   0.0     0.0792
  0.280      2.435   0.0     0.0766
  0.290      2.354   0.0     0.0721
  0.300      2.223   0.0     0.0674
  0.310      2.053   0.0     0.0644
  0.320      1.860   0.0     0.0643
  0.330      1.657   0.0     0.0671
  0.340      1.460   0.0     0.0713
  0.350      1.280   0.0     0.0752
  0.360      1.130   0.0     0.0775
  0.370      1.016   0.0     0.0775
  0.380      0.944   0.0     0.0753
  0.390      0.914   0.0     0.0718
  0.400      0.926   0.0     0.0682
  0.410      0.973   0.0     0.0660
  0.420      1.049   0.0     0.0661
  0.430      1.144   0.0     0.0684
  0.440      1.248   0.0     0.0717
  0.450      1.350   0.0     0.0747
  0.460      1.441   0.0     0.0764
  0.470      1.513   0.0     0.0762
  0.480      1.558   0.0     0.0743
  0.490      1.574   0.0     0.0714
  0.500      1.558   0.0     0.0686
  0.510      1.511   0.0     0.0670
  0.520      1.438   0.0     0.0673
  0.530      1.341   0.0     0.0693
  0.540      1.228   0.0     0.0721
  0.550      1.106   0.0     0.0745
  0.560      0.981   0.0     0.0757
  0.570      0.860   0.0     0.0754
  0.580      0.749   0.0     0.0736
  0.590      0.651   0.0     0.0711
  0.600      0.568   0.0     0.0688
  0.610      0.502   0.0     0.0676
  0.620      0.451   0.0     0.0680
  0.630      0.412   0.0     0.0699
  0.640      0.383   0.0     0.0722
  0.650      0.358   0.0     0.0743
  0.660      0.334   0.0     0.0752
  0.670      0.307   0.0     0.0748
  0.680      0.272   0.0     0.0732
  0.690      0.228   0.0     0.0710
  0.700      0.173   0.0     0.0691
  0.710      0.106   0.0     0.0682
  0.720      0.030   0.0     0.0687
  0.730     -0.055   0.0     0.0703
  0.740     -0.144   0.0     0.0723
  0.750     -0.235   0.0     0.0740
  0.760     -0.324   0.0     0.0747
  0.770     -0.407   0.0     0.0742
  0.780     -0.482   0.0     0.0727
  0.790     -0.546   0.0     0.0708
  0.800     -0.598   0.0     0.0692
  0.810     -0.638   0.0     0.0686
  0.820     -0.666   0.0     0.0692
  0.830     -0.685   0.0     0.0707
  0.840     -0.695   0.0     0.0725
  0.850     -0.701   0.0     0.0738
  0.860     -0.705   0.0     0.0743
  0.870     -0.709   0.0     0.0737
  0.880     -0.717   0.0     0.0723
  0.890     -0.729   0.0     0.0707
  0.900     -0.746   0.0     0.0694
  0.910     -0.771   0.0     0.0690
  0.920     -0.800   0.0     0.0697
  0.930     -0.835   0.0     0.0710
  0.940     -0.873   0.0     0.0725
  0.950     -0.912   0.0     0.0736
  0.960     -0.950   0.0     0.0738
  0.970     -0.986   0.0     0.0732
  0.980     -1.017   0.0     0.0720
  0.990     -1.043   0.0     0.0705
  1.000     -1.063   0.0     0.0695
  1.010     -1.078   0.0     0.0694
  1.020     -1.087   0.0     0.0701
  1.030     -1.092   0.0     0.0713
  1.040     -1.095   0.0     0.0726
  1.050     -1.097   0.0     0.0734
  1.060     -1.099   0.0     0.0735
  1.070     -1.103   0.0     0.0728
  1.080     -1.111   0.0     0.0716
  1.090     -1.123   0.0     0.0704
  1.100     -1.139   0.0     0.0696
  1.110     -1.158   0.0     0.0696
  1.120     -1.182   0.0     0.0704
  1.130     -1.207   0.0     0.0715
  1.140     -1.233   0.0     0.0727
  1.150     -1.257   0.0     0.0733
  1.160     -1.280   0.0     0.0732
  1.170     -1.299   0.0     0.0725
  1.180     -1.313   0.0     0.0714
  1.190     -1.321   0.0     0.0703
  1.200     -1.325   0.0     0.0698
  1.210     -1.323   0.0     0.0699
  1.220     -1.317   0.0     0.0707
  1.230     -1.307   0.0     0.0718
  1.240     -1.296   0.0     0.0727
  1.250     -1.283   0.0     0.0732
  1.260     -1.272   0.0     0.0730
  1.270     -1.262   0.0     0.0722
  1.280     -1.255   0.0     0.0711
  1.290     -1.251   0.0     0.0702
  1.300     -1.251   0.0     0.0699
  1.310     -1.253   0.0     0.0701
  1.320     -1.258   0.0     0.0710
  1.330     -1.265   0.0     0.0720
  1.340     -1.273   0.0     0.0728
  1.350     -1.280   0.0     0.0731
  1.360     -1.287   0.0     0.0728
  1.370     -1.292   0.0     0.0720
  1.380     -1.294   0.0     0.0710
  1.390     -1.295   0.0     0.0702
  1.400     -1.295   0.0     0.0700
  1.410     -1.293   0.0     0.0704
  1.420     -1.292   0.0     0.0712
  1.430     -1.291   0.0     0.0722
  1.440     -1.293   0.0     0.0729
  1.450     -1.297   0.0     0.0731
  1.460     -1.306   0.0     0.0727
  1.470     -1.319   0.0     0.0718
  1.480     -1.336   0.0     0.0709
  1.490     -1.357   0.0     0.0702
  1.500     -1.381   0.0     0.0701
  1.510     -1.407   0.0     0.0705
  1.520     -1.433   0.0     0.0714
  1.530     -1.458   0.0     0.0723
  1.540     -1.480   0.0     0.0729
  1.550     -1.496   0.0     0.0730
  1.560     -1.506   0.0     0.0726
  1.570     -1.509   0.0     0.0717
  1.580     -1.503   0.0     0.0708
  1.590     -1.489   0.0     0.0702
  1.600     -1.467   0.0     0.0702
  1.610     -1.439   0.0     0.0707
  1.620     -1.405   0.0     0.0716
  1.630     -1.369   0.0     0.0724
  1.640     -1.333   0.0     0.0729
  1.650     -1.299   0.0     0.0729
  1.660     -1.271   0.0     0.0724
  1.670     -1.251   0.0     0.0716
  1.680     -1.242   0.0     0.0708
  1.690     -1.247   0.0     0.0703
  1.700     -1.267   0.0     0.0703
  1.710     -1.305   0.0     0.0708
  1.720     -1.361   0.0     0.0717
  1.730     -1.435   0.0     0.0724
  1.740     -1.529   0.0     0.0728
  1.750     -1.640   0.0     0.0728
  1.760     -1.769   0.0     0.0723
  1.770     -1.913   0.0     0.0715
  1.780     -2.071   0.0     0.0708
  1.790     -2.240   0.0     0.0704
  1.800     -2.419   0.0     0.0705
  1.810     -2.603   0.0     0.0710
  1.820     -2.791   0.0     0.0718
  1.830     -2.978   0.0     0.0724
  1.840     -3.163   0.0     0.0727
  1.850     -3.341   0.0     0.0726
  1.860     -3.510   0.0     0.0721
  1.870     -3.666   0.0     0.0713
  1.880     -3.809   0.0     0.0707
  1.890     -3.934   0.0     0.0704
  1.900     -4.042   0.0     0.0706
  1.910     -4.130   0.0     0.0712
  1.920     -4.198   0.0     0.0719
  1.930     -4.246   0.0     0.0725
  1.940     -4.274   0.0     0.0727
  1.950     -4.286   0.0     0.0724
  1.960     -4.281   0.0     0.0719
  1.970     -4.262   0.0     0.0712
  1.980     -4.233   0.0     0.0707
  1.990     -4.195   0.0     0.0705
  2.000     -4.152   0.0     0.0708
  2.010     -4.105   0.0     0.0714
  2.020     -4.059   0.0     0.0720
  2.030     -4.013   0.0     0.0725
  2.040     -3.970   0.0     0.0726
  2.050     -3.929   0.0     0.0723
  2.060     -3.892   0.0     0.0717
  2.070     -3.856   0.0     0.0711
  2.080     -3.821   0.0     0.0706
  2.090     -3.784   0.0     0.0705
  2.100     -3.744   0.0     0.0709
  2.110     -3.698   0.0     0.0715
  2.120     -3.644   0.0     0.0721
  2.130     -3.578   0.0     0.0725
  2.140     -3.500   0.0     0.0726
  2.150     -3.407   0.0     0.0722
  2.160     -3.298   0.0     0.0716
  2.170     -3.174   0.0     0.0710
  2.180     -3.033   0.0     0.0706
  2.190     -2.877   0.0     0.0705
  2.200     -2.707   0.0     0.0709
  2.210     -2.523   0.0     0.0715
  2.220     -2.329   0.0     0.0722
  2.230     -2.125   0.0     0.0725
  2.240     -1.912   0.0     0.0725
  2.250     -1.694   0.0     0.0721
  2.260     -1.471   0.0     0.0715
  2.270     -1.244   0.0     0.0710
  2.280     -1.014   0.0     0.0706
  2.290     -0.782   0.0     0.0706
  2.300     -0.548   0.0     0.0710
  2.310     -0.313   0.0     0.0716
  2.320     -0.077   0.0     0.0722
  2.330      0.159   0.0     0.0725
  2.340      0.396   0.0     0.0724
  2.350      0.633   0.0     0.0720
  2.360      0.867   0.0     0.0715
  2.370      1.099   0.0     0.0710
  2.380      1.327   0.0     0.0707
  2.390      1.549   0.0     0.0708
  2.400      1.764   0.0     0.0712
  2.410      1.969   0.0     0.0717
  2.420      2.165   0.0     0.0722
  2.430      2.348   0.0     0.0724
  2.440      2.519   0.0     0.0722
  2.450      2.678   0.0     0.0719
  2.460      2.823   0.0     0.0714
  2.470      2.957   0.0     0.0710
  2.480      3.080   0.0     0.0708
  2.490      3.194   0.0     0.0710
  2.500      3.300   0.0     0.0714
  2.510      3.401   0.0     0.0719
  2.520      3.499   0.0     0.0723
  2.530      3.597   0.0     0.0724
  2.540      3.695   0.0     0.0721
  2.550      3.795   0.0     0.0717
  2.560      3.900   0.0     0.0712
  2.570      4.008   0.0     0.0709
  2.580      4.122   0.0     0.0708
  2.590      4.239   0.0     0.0711
  2.600      4.360   0.0     0.0715
  2.610      4.483   0.0     0.0720
  2.620      4.608   0.0     0.0723
  2.630      4.732   0.0     0.0724
  2.640      4.853   0.0     0.0721
  2.650      4.972   0.0     0.0716
  2.660      5.086   0.0     0.0711
  2.670      5.193   0.0     0.0708
  2.680      5.294   0.0     0.0708
  2.690      5.387   0.0     0.0711
  2.700      5.473   0.0     0.0716
  2.710      5.549   0.0     0.0721
  2.720      5.618   0.0     0.0724
  2.730      5.677   0.0     0.0724
  2.740      5.727   0.0     0.0721
  2.750      5.769   0.0     0.0716
  2.760      5.801   0.0     0.0711
  2.770      5.822   0.0     0.0708
  2.780      5.834   0.0     0.0708
  2.790      5.834   0.0     0.0712
  2.800      5.823   0.0     0.0717
  2.810      5.800   0.0     0.0721
  2.820      5.764   0.0     0.0724
  2.830      5.716   0.0     0.0723
  2.840      5.655   0.0     0.0720
  2.850      5.582   0.0     0.0715
  2.860      5.498   0.0     0.0710
  2.870      5.403   0.0     0.0708
  2.880      5.299   0.0     0.0709
  2.890      5.188   0.0     0.0713
  2.900      5.070   0.0     0.0718
  2.910      4.947   0.0     0.0722
  2.920      4.822   0.0     0.0724
  2.930      4.694   0.0     0.0722
  2.940      4.565   0.0     0.0719
  2.950      4.436   0.0     0.0714
  2.960      4.307   0.0     0.0710
  2.970      4.178   0.0     0.0708
  2.980      4.049   0.0     0.0710
  2.990      3.918   0.0     0.0714
  3.000      3.785   0.0     0.0719
  3.010      3.649   0.0     0.0722
  3.020      3.508   0.0     0.0724
  3.030      3.362   0.0     0.0722
  3.040      3.210   0.0     0.0718
  3.050      3.051   0.0     0.0713
  3.060      2.885   0.0     0.0709
  3.070      2.713   0.0     0.0708
  3.080      2.534   0.0     0.0710
  3.090      2.349   0.0     0.0714
  3.100      2.159   0.0     0.0719
  3.110      1.966   0.0     0.0722
  3.120      1.770   0.0     0.0723
  3.130      1.573   0.0     0.0721
  3.140      1.375   0.0     0.0717
  3.150      1.177   0.0     0.0713
  3.160      0.980   0.0     0.0709
  3.170      0.783   0.0     0.0708
  3.180      0.587   0.0     0.0710
  3.190      0.391   0.0     0.0715
  3.200      0.196   0.0     0.0719
  3.210     -0.001   0.0     0.0722
  3.220     -0.199   0.0     0.0723
  3.230     -0.399   0.0     0.0720
  3.240     -0.601   0.0     0.0716
  3.250     -0.805   0.0     0.0712
  3.260     -1.012   0.0     0.0709
  3.270     -1.220   0.0     0.0709
  3.280     -1.429   0.0     0.0711
  3.290     -1.638   0.0     0.0715
  3.300     -1.846   0.0     0.0719
  3.310     -2.050   0.0     0.0722
  3.320     -2.250   0.0     0.0722
  3.330     -2.443   0.0     0.0720
  3.340     -2.628   0.0     0.0715
  3.350     -2.803   0.0     0.0711
  3.360     -2.967   0.0     0.0709
  3.370     -3.118   0.0     0.0709
  3.380     -3.256   0.0     0.0712
  3.390     -3.380   0.0     0.0716
  3.400     -3.490   0.0     0.0720
  3.410     -3.584   0.0     0.0722
  3.420     -3.664   0.0     0.0721
  3.430     -3.728   0.0     0.0719
  3.440     -3.778   0.0     0.0715
  3.450     -3.812   0.0     0.0711
  3.460     -3.832   0.0     0.0709
  3.470     -3.839   0.0     0.0710
  3.480     -3.831   0.0     0.0712
  3.490     -3.810   0.0     0.0716
  3.500     -3.778   0.0     0.0720
  3.510     -3.733   0.0     0.0722
  3.520     -3.679   0.0     0.0721
  3.530     -3.615   0.0     0.0718
  3.540     -3.544   0.0     0.0714
  3.550     -3.467   0.0     0.0711
  3.560     -3.385   0.0     0.0709
  3.570     -3.299   0.0     0.0710
  3.580     -3.213   0.0     0.0713
  3.590     -3.126   0.0     0.0717
  3.600     -3.040   0.0     0.0720
  3.610     -2.955   0.0     0.0721
  3.620     -2.872   0.0     0.0720
  3.630     -2.791   0.0     0.0717
  3.640     -2.711   0.0     0.0714
  3.650     -2.631   0.0     0.0711
  3.660     -2.550   0.0     0.0710
  3.670     -2.465   0.0     0.0712
  3.680     -2.377   0.0     0.0715
  3.690     -2.282   0.0     0.0718
  3.700     -2.179   0.0     0.0721
  3.710     -2.068   0.0     0.0721
  3.720     -1.946   0.0     0.0720
  3.730     -1.816   0.0     0.0717
  3.740     -1.676   0.0     0.0713
  3.750     -1.528   0.0     0.0711
  3.760     -1.374   0.0     0.0711
  3.770     -1.216   0.0     0.0712
  3.780     -1.058   0.0     0.0716
  3.790     -0.903   0.0     0.0719
  3.800     -0.754   0.0     0.0721
  3.810     -0.614   0.0     0.0721
  3.820     -0.487   0.0     0.0719
  3.830     -0.375   0.0     0.0716
  3.840     -0.280   0.0     0.0713
  3.850     -0.204   0.0     0.0711
  3.860     -0.147   0.0     0.0711
  3.870     -0.109   0.0     0.0713
  3.880     -0.090   0.0     0.0717
  3.890     -0.087   0.0     0.0720
  3.900     -0.099   0.0     0.0722
  3.910     -0.124   0.0     0.0721
  3.920     -0.159   0.0     0.0719
  3.930     -0.203   0.0     0.0715
  3.940     -0.252   0.0     0.0712
  3.950     -0.307   0.0     0.0710
  3.960     -0.364   0.0     0.0711
  3.970     -0.425   0.0     0.0714
  3.980     -0.489   0.0     0.0718
  3.990     -0.556   0.0     0.0721
  4.000     -0.627   0.0     0.0722
  4.010     -0.705   0.0     0.0721
  4.020     -0.789   0.0     0.0718
  4.030     -0.882   0.0     0.0714
  4.040     -0.984   0.0     0.0711
  4.050     -1.096   0.0     0.0710
  4.060     -1.218   0.0     0.0711
  4.070     -1.350   0.0     0.0714
  4.080     -1.491   0.0     0.0718
  4.090     -1.639   0.0     0.0721
  4.100     -1.792   0.0     0.0722
  4.110     -1.947   0.0     0.0721
  4.120     -2.102   0.0     0.0718
  4.130     -2.253   0.0     0.0714
  4.140     -2.397   0.0     0.0711
  4.150     -2.532   0.0     0.0710
  4.160     -2.656   0.0     0.0711
  4.170     -2.765   0.0     0.0714
  4.180     -2.860   0.0     0.0718
  4.190     -2.939   0.0     0.0721
  4.200     -3.001   0.0     0.0722
  4.210     -3.048   0.0     0.0721
  4.220     -3.079   0.0     0.0717
  4.230     -3.096   0.0     0.0714
  4.240     -3.100   0.0     0.0711
  4.250     -3.092   0.0     0.0710
  4.260     -3.074   0.0     0.0711
  4.270     -3.047   0.0     0.0715
  4.280     -3.010   0.0     0.0718
  4.290     -2.966   0.0     0.0721
  4.300     -2.914   0.0     0.0721
  4.310     -2.854   0.0     0.0720
  4.320     -2.787   0.0     0.0717
  4.330     -2.711   0.0     0.0713
  4.340     -2.627   0.0     0.0711
  4.350     -2.534   0.0     0.0710
  4.360     -2.433   0.0     0.0712
  4.370     -2.323   0.0     0.0715
  4.380     -2.205   0.0     0.0718
  4.390     -2.080   0.0     0.0720
  4.400     -1.950   0.0     0.0721
  4.410     -1.814   0.0     0.0719
  4.420     -1.675   0.0     0.0716
  4.430     -1.535   0.0     0.0713
  4.440     -1.395   0.0     0.0711
  4.450     -1.255   0.0     0.0711
  4.460     -1.118   0.0     0.0713
  4.470     -0.984   0.0     0.0716
  4.480     -0.853   0.0     0.0718
  4.490     -0.725   0.0     0.0720
  4.500     -0.600   0.0     0.0720
  4.510     -0.476   0.0     0.0718
  4.520     -0.354   0.0     0.0715
  4.530     -0.230   0.0     0.0712
  4.540     -0.105   0.0     0.0711
  4.550      0.023   0.0     0.0711
  4.560      0.155   0.0     0.0713
  4.570      0.292   0.0     0.0716
  4.580      0.435   0.0     0.0719
  4.590      0.582   0.0     0.0720
  4.600      0.734   0.0     0.0720
  4.610      0.890   0.0     0.0718
  4.620      1.048   0.0     0.0715
  4.630      1.207   0.0     0.0712
  4.640      1.365   0.0     0.0711
  4.650      1.520   0.0     0.0711
  4.660      1.671   0.0     0.0713
  4.670      1.816   0.0     0.0716
  4.680      1.954   0.0     0.0719
  4.690      2.084   0.0     0.0720
  4.700      2.207   0.0     0.0719
  4.710      2.321   0.0     0.0717
  4.720      2.427   0.0     0.0714
  4.730      2.526   0.0     0.0712
  4.740      2.618   0.0     0.0711
  4.750      2.704   0.0     0.0712
  4.760      2.784   0.0     0.0714
  4.770      2.860   0.0     0.0717
  4.780      2.930   0.0     0.0719
  4.790      2.996   0.0     0.0720
  4.800      3.057   0.0     0.0719
  4.810      3.112   0.0     0.0717
  4.820      3.160   0.0     0.0714
  4.830      3.199   0.0     0.0712
  4.840      3.230   0.0     0.0711
  4.850      3.249   0.0     0.0713
  4.860      3.257   0.0     0.0715
  4.870      3.252   0.0     0.0717
  4.880      3.234   0.0     0.0719
  4.890      3.203   0.0     0.0720
  4.900      3.159   0.0     0.0718
  4.910      3.104   0.0     0.0716
  4.920      3.038   0.0     0.0714
  4.930      2.964   0.0     0.0712
  4.940      2.882   0.0     0.0712
  4.950      2.795   0.0     0.0714
  4.960      2.706   0.0     0.0716
  4.970      2.615   0.0     0.0718
  4.980      2.524   0.0     0.0720
  4.990      2.433   0.0     0.0720
  5.000      2.345   0.0     0.0718
  5.010      2.258   0.0     0.0716
  5.020      2.172   0.0     0.0713
  5.030      2.088   0.0     0.0712
  5.040      2.003   0.0     0.0713
  5.050      1.917   0.0     0.0714
  5.060      1.829   0.0     0.0717
  5.070      1.738   0.0     0.0719
  5.080      1.644   0.0     0.0720
  5.090      1.546   0.0     0.0720
  5.100      1.445   0.0     0.0718
  5.110      1.342   0.0     0.0715
  5.120      1.237   0.0     0.0713
  5.130      1.133   0.0     0.0712
  5.140      1.032   0.0     0.0713
  5.150      0.934   0.0     0.0715
  5.160      0.844   0.0     0.0718
  5.170      0.761   0.0     0.0720
  5.180      0.689   0.0     0.0720
  5.190      0.627   0.0     0.0719
  5.200      0.577   0.0     0.0717
  5.210      0.538   0.0     0.0714
  5.220      0.511   0.0     0.0712
  5.230      0.493   0.0     0.0712
  5.240      0.484   0.0     0.0713
  5.250      0.481   0.0     0.0715
  5.260      0.483   0.0     0.0718
  5.270      0.489   0.0     0.0720
  5.280      0.495   0.0     0.0720
  5.290      0.502   0.0     0.0719
  5.300      0.508   0.0     0.0717
  5.310      0.513   0.0     0.0714
  5.320      0.518   0.0     0.0712
  5.330      0.524   0.0     0.0712
  5.340      0.532   0.0     0.0713
  5.350      0.543   0.0     0.0715
  5.360      0.560   0.0     0.0718
  5.370      0.585   0.0     0.0720
  5.380      0.618   0.0     0.0720
  5.390      0.660   0.0     0.0719
  5.400      0.714   0.0     0.0716
  5.410      0.777   0.0     0.0713
  5.420      0.849   0.0     0.0712
  5.430      0.930   0.0     0.0711
  5.440      1.017   0.0     0.0713
  5.450      1.107   0.0     0.0715
  5.460      1.198   0.0     0.0718
  5.470      1.287   0.0     0.0720
  5.480      1.371   0.0     0.0720
  5.490      1.449   0.0     0.0718
  5.500      1.517   0.0     0.0716
  5.510      1.576   0.0     0.0713
  5.520      1.624   0.0     0.0711
  5.530      1.661   0.0     0.0712
  5.540      1.689   0.0     0.0713
  5.550      1.708   0.0     0.0716
  5.560      1.719   0.0     0.0718
  5.570      1.725   0.0     0.0720
  5.580      1.728   0.0     0.0720
  5.590      1.727   0.0     0.0718
  5.600      1.726   0.0     0.0715
  5.610      1.723   0.0     0.0713
  5.620      1.718   0.0     0.0711
  5.630      1.712   0.0     0.0712
  5.640      1.702   0.0     0.0713
  5.650      1.686   0.0     0.0716
  5.660      1.664   0.0     0.0718
  5.670      1.632   0.0     0.0720
  5.680      1.588   0.0     0.0719
  5.690      1.532   0.0     0.0718
  5.700      1.462   0.0     0.0715
  5.710      1.378   0.0     0.0713
  5.720      1.281   0.0     0.0712
  5.730      1.172   0.0     0.0712
  5.740      1.053   0.0     0.0714
  5.750      0.928   0.0     0.0717
  5.760      0.799   0.0     0.0719
  5.770      0.671   0.0     0.0720
  5.780      0.546   0.0     0.0719
  5.790      0.428   0.0     0.0717
  5.800      0.320   0.0     0.0715
  5.810      0.223   0.0     0.0712
  5.820      0.138   0.0     0.0711
  5.830      0.065   0.0     0.0712
  5.840      0.003   0.0     0.0714
  5.850     -0.050   0.0     0.0716
  5.860     -0.096   0.0     0.0718
  5.870     -0.139   0.0     0.0719
  5.880     -0.182   0.0     0.0718
  5.890     -0.227   0.0     0.0716
  5.900     -0.279   0.0     0.0714
  5.910     -0.338   0.0     0.0712
  5.920     -0.407   0.0     0.0712
  5.930     -0.485   0.0     0.0713
  5.940     -0.571   0.0     0.0715
  5.950     -0.664   0.0     0.0717
  5.960     -0.762   0.0     0.0719
  5.970     -0.861   0.0     0.0719
  5.980     -0.958   0.0     0.0718
  5.990     -1.050   0.0     0.0716
  6.000     -1.133   0.0     0.0714
  6.010     -1.206   0.0     0.0712
  6.020     -1.266   0.0     0.0712
  6.030     -1.313   0.0     0.0713
  6.040     -1.346   0.0     0.0715
  6.050     -1.369   0.0     0.0718
  6.060     -1.382   0.0     0.0719
  6.070     -1.389   0.0     0.0719
  6.080     -1.393   0.0     0.0718
  6.090     -1.398   0.0     0.0716
  6.100     -1.407   0.0     0.0714
  6.110     -1.423   0.0     0.0713
  6.120     -1.449   0.0     0.0712
  6.130     -1.486   0.0     0.0714
  6.140     -1.533   0.0     0.0716
  6.150     -1.591   0.0     0.0718
  6.160     -1.658   0.0     0.0719
  6.170     -1.731   0.0     0.0719
  6.180     -1.807   0.0     0.0718
  6.190     -1.883   0.0     0.0716
  6.200     -1.956   0.0     0.0714
  6.210     -2.022   0.0     0.0713
  6.220     -2.080   0.0     0.0713
  6.230     -2.128   0.0     0.0714
  6.240     -2.166   0.0     0.0716
  6.250     -2.194   0.0     0.0718
  6.260     -2.215   0.0     0.0719
  6.270     -2.230   0.0     0.0719
  6.280     -2.244   0.0     0.0717
  6.290     -2.259   0.0     0.0715
  6.300     -2.281   0.0     0.0714
  6.310     -2.311   0.0     0.0713
  6.320     -2.353   0.0     0.0714
  6.330     -2.409   0.0     0.0715
  6.340     -2.480   0.0     0.0717
  6.350     -2.566   0.0     0.0719
  6.360     -2.665   0.0     0.0720
  6.370     -2.775   0.0     0.0719
  6.380     -2.893   0.0     0.0717
  6.390     -3.014   0.0     0.0715
  6.400     -3.135   0.0     0.0713
  6.410     -3.250   0.0     0.0713
  6.420     -3.356   0.0     0.0713
  6.430     -3.449   0.0     0.0715
  6.440     -3.527   0.0     0.0717
  6.450     -3.587   0.0     0.0719
  6.460     -3.629   0.0     0.0719
  6.470     -3.652   0.0     0.0718
  6.480     -3.659   0.0     0.0716
  6.490     -3.651   0.0     0.0714
  6.500     -3.630   0.0     0.0713
  6.510     -3.598   0.0     0.0713
  6.520     -3.559   0.0     0.0714
  6.530     -3.514   0.0     0.0716
  6.540     -3.467   0.0     0.0718
  6.550     -3.417   0.0     0.0719
  6.560     -3.366   0.0     0.0719
  6.570     -3.313   0.0     0.0718
  6.580     -3.259   0.0     0.0716
  6.590     -3.202   0.0     0.0714
  6.600     -3.141   0.0     0.0712
  6.610     -3.076   0.0     0.0712
  6.620     -3.004   0.0     0.0713
  6.630     -2.925   0.0     0.0716
  6.640     -2.840   0.0     0.0718
  6.650     -2.747   0.0     0.0719
  6.660     -2.648   0.0     0.0719
  6.670     -2.545   0.0     0.0718
  6.680     -2.438   0.0     0.0716
  6.690     -2.329   0.0     0.0714
  6.700     -2.221   0.0     0.0712
  6.710     -2.115   0.0     0.0712
  6.720     -2.012   0.0     0.0714
  6.730     -1.912   0.0     0.0716
  6.740     -1.817   0.0     0.0718
  6.750     -1.725   0.0     0.0719
  6.760     -1.635   0.0     0.0719
  6.770     -1.547   0.0     0.0717
  6.780     -1.457   0.0     0.0715
  6.790     -1.364   0.0     0.0713
  6.800     -1.266   0.0     0.0713
  6.810     -1.162   0.0     0.0713
  6.820     -1.050   0.0     0.0714
  6.830     -0.930   0.0     0.0716
  6.840     -0.802   0.0     0.0718
  6.850     -0.669   0.0     0.0718
  6.860     -0.532   0.0     0.0718
  6.870     -0.393   0.0     0.0717
  6.880     -0.257   0.0     0.0715
  6.890     -0.125   0.0     0.0713
  6.900     -0.002   0.0     0.0713
  6.910      0.112   0.0     0.0713
  6.920      0.213   0.0     0.0715
  6.930      0.301   0.0     0.0717
  6.940      0.377   0.0     0.0718
  6.950      0.441   0.0     0.0719
  6.960      0.497   0.0     0.0718
  6.970      0.548   0.0     0.0716
  6.980      0.598   0.0     0.0715
  6.990      0.651   0.0     0.0713
  7.000      0.711   0.0     0.0713
  7.010      0.782   0.0     0.0713
  7.020      0.868   0.0     0.0715
  7.030      0.969   0.0     0.0717
  7.040      1.088   0.0     0.0718
  7.050      1.222   0.0     0.0718
  7.060      1.371   0.0     0.0717
  7.070      1.531   0.0     0.0716
  7.080      1.698   0.0     0.0714
  7.090      1.867   0.0     0.0713
  7.100      2.033   0.0     0.0713
  7.110      2.191   0.0     0.0714
  7.120      2.337   0.0     0.0715
  7.130      2.468   0.0     0.0717
  7.140      2.580   0.0     0.0718
  7.150      2.673   0.0     0.0718
  7.160      2.748   0.0     0.0717
  7.170      2.806   0.0     0.0716
  7.180      2.850   0.0     0.0714
  7.190      2.883   0.0     0.0713
  7.200      2.911   0.0     0.0713
  7.210      2.936   0.0     0.0714
  7.220      2.964   0.0     0.0716
  7.230      2.997   0.0     0.0718
  7.240      3.038   0.0     0.0719
  7.250      3.089   0.0     0.0719
  7.260      3.148   0.0     0.0717
  7.270      3.214   0.0     0.0716
  7.280      3.286   0.0     0.0714
  7.290      3.360   0.0     0.0713
  7.300      3.432   0.0     0.0713
  7.310      3.498   0.0     0.0715
  7.320      3.554   0.0     0.0716
  7.330      3.597   0.0     0.0718
  7.340      3.625   0.0     0.0719
  7.350      3.637   0.0     0.0718
  7.360      3.632   0.0     0.0717
  7.370      3.613   0.0     0.0715
  7.380      3.582   0.0     0.0714
  7.390      3.542   0.0     0.0713
  7.400      3.497   0.0     0.0714
  7.410      3.452   0.0     0.0715
  7.420      3.411   0.0     0.0717
  7.430      3.378   0.0     0.0719
  7.440      3.355   0.0     0.0719
  7.450      3.344   0.0     0.0718
  7.460      3.346   0.0     0.0717
  7.470      3.359   0.0     0.0715
  7.480      3.381   0.0     0.0714
  7.490      3.408   0.0     0.0714
  7.500      3.438   0.0     0.0714
  7.510      3.464   0.0     0.0716
  7.520      3.483   0.0     0.0718
  7.530      3.490   0.0     0.0719
  7.540      3.482   0.0     0.0719
  7.550      3.456   0.0     0.0718
  7.560      3.411   0.0     0.0716
  7.570      3.348   0.0     0.0715
  7.580      3.267   0.0     0.0713
  7.590      3.171   0.0     0.0713
  7.600      3.064   0.0     0.0714
  7.610      2.949   0.0     0.0716
  7.620      2.830   0.0     0.0718
  7.630      2.711   0.0     0.0719
  7.640      2.596   0.0     0.0719
  7.650      2.487   0.0     0.0717
  7.660      2.386   0.0     0.0716
  7.670      2.293   0.0     0.0714
  7.680      2.207   0.0     0.0713
  7.690      2.127   0.0     0.0713
  7.700      2.049   0.0     0.0714
  7.710      1.971   0.0     0.0716
  7.720      1.888   0.0     0.0717
  7.730      1.799   0.0     0.0718
  7.740      1.699   0.0     0.0718
  7.750      1.588   0.0     0.0717
  7.760      1.462   0.0     0.0715
  7.770      1.324   0.0     0.0714
  7.780      1.173   0.0     0.0713
  7.790      1.011   0.0     0.0713
  7.800      0.842   0.0     0.0714
  7.810      0.668   0.0     0.0716
  7.820      0.494   0.0     0.0718
  7.830      0.322   0.0     0.0718
  7.840      0.156   0.0     0.0718
  7.850     -0.001   0.0     0.0717
  7.860     -0.148   0.0     0.0715
  7.870     -0.284   0.0     0.0713
  7.880     -0.409   0.0     0.0712
  7.890     -0.525   0.0     0.0713
  7.900     -0.632   0.0     0.0714
  7.910     -0.734   0.0     0.0716
  7.920     -0.832   0.0     0.0718
  7.930     -0.930   0.0     0.0719
  7.940     -1.029   0.0     0.0718
  7.950     -1.130   0.0     0.0717
  7.960     -1.235   0.0     0.0715
  7.970     -1.343   0.0     0.0713
  7.980     -1.453   0.0     0.0713
  7.990     -1.562   0.0     0.0713
  8.000     -1.668   0.0     0.0715
  8.010     -1.768   0.0     0.0716
  8.020     -1.859   0.0     0.0718
  8.030     -1.936   0.0     0.0718
  8.040     -1.998   0.0     0.0718
  8.050     -2.042   0.0     0.0716
  8.060     -2.067   0.0     0.0715
  8.070     -2.072   0.0     0.0713
  8.080     -2.058   0.0     0.0713
  8.090     -2.027   0.0     0.0713
  8.100     -1.980   0.0     0.0715
  8.110     -1.921   0.0     0.0717
  8.120     -1.853   0.0     0.0718
  8.130     -1.779   0.0     0.0718
  8.140     -1.702   0.0     0.0718
  8.150     -1.624   0.0     0.0716
  8.160     -1.548   0.0     0.0714
  8.170     -1.475   0.0     0.0713
  8.180     -1.406   0.0     0.0713
  8.190     -1.339   0.0     0.0714
  8.200     -1.274   0.0     0.0715
  8.210     -1.211   0.0     0.0717
  8.220     -1.147   0.0     0.0718
  8.230     -1.082   0.0     0.0718
  8.240     -1.015   0.0     0.0718
  8.250     -0.945   0.0     0.0716
  8.260     -0.873   0.0     0.0715
  8.270     -0.800   0.0     0.0713
  8.280     -0.727   0.0     0.0713
  8.290     -0.657   0.0     0.0714
  8.300     -0.593   0.0     0.0716
  8.310     -0.537   0.0     0.0717
  8.320     -0.493   0.0     0.0718
  8.330     -0.463   0.0     0.0718
  8.340     -0.450   0.0     0.0717
  8.350     -0.454   0.0     0.0716
  8.360     -0.476   0.0     0.0714
  8.370     -0.515   0.0     0.0713
  8.380     -0.570   0.0     0.0714
  8.390     -0.639   0.0     0.0715
  8.400     -0.718   0.0     0.0716
  8.410     -0.805   0.0     0.0718
  8.420     -0.894   0.0     0.0718
  8.430     -0.983   0.0     0.0718
  8.440     -1.070   0.0     0.0717
  8.450     -1.150   0.0     0.0716
  8.460     -1.224   0.0     0.0714
  8.470     -1.290   0.0     0.0714
  8.480     -1.348   0.0     0.0714
  8.490     -1.399   0.0     0.0715
  8.500     -1.446   0.0     0.0717
  8.510     -1.490   0.0     0.0718
  8.520     -1.534   0.0     0.0719
  8.530     -1.579   0.0     0.0718
  8.540     -1.629   0.0     0.0717
  8.550     -1.684   0.0     0.0716
  8.560     -1.744   0.0     0.0714
  8.570     -1.809   0.0     0.0714
  8.580     -1.879   0.0     0.0714
  8.590     -1.949   0.0     0.0715
  8.600     -2.019   0.0     0.0717
  8.610     -2.084   0.0     0.0718
  8.620     -2.140   0.0     0.0718
  8.630     -2.185   0.0     0.0718
  8.640     -2.215   0.0     0.0717
  8.650     -2.228   0.0     0.0715
  8.660     -2.221   0.0     0.0714
  8.670     -2.195   0.0     0.0714
  8.680     -2.150   0.0     0.0714
  8.690     -2.087   0.0     0.0716
  8.700     -2.009   0.0     0.0717
  8.710     -1.918   0.0     0.0718
  8.720     -1.818   0.0     0.0718
  8.730     -1.714   0.0     0.0717
  8.740     -1.608   0.0     0.0716
  8.750     -1.505   0.0     0.0715
  8.760     -1.408   0.0     0.0714
  8.770     -1.319   0.0     0.0714
  8.780     -1.240   0.0     0.0715
  8.790     -1.171   0.0     0.0716
  8.800     -1.114   0.0     0.0717
  8.810     -1.068   0.0     0.0718
  8.820     -1.032   0.0     0.0718
  8.830     -1.004   0.0     0.0717
  8.840     -0.985   0.0     0.0715
  8.850     -0.972   0.0     0.0714
  8.860     -0.965   0.0     0.0713
  8.870     -0.963   0.0     0.0714
  8.880     -0.967   0.0     0.0715
  8.890     -0.976   0.0     0.0716
  8.900     -0.991   0.0     0.0718
  8.910     -1.012   0.0     0.0718
  8.920     -1.041   0.0     0.0718
  8.930     -1.078   0.0     0.0717
  8.940     -1.124   0.0     0.0715
  8.950     -1.178   0.0     0.0714
  8.960     -1.241   0.0     0.0713
  8.970     -1.312   0.0     0.0713
  8.980     -1.389   0.0     0.0715
  8.990     -1.471   0.0     0.0716
  9.000     -1.556   0.0     0.0717
  9.010     -1.640   0.0     0.0718
  9.020     -1.722   0.0     0.0717
  9.030     -1.801   0.0     0.0716
  9.040     -1.872   0.0     0.0715
  9.050     -1.936   0.0     0.0713
  9.060     -1.992   0.0     0.0713
  9.070     -2.038   0.0     0.0713
  9.080     -2.076   0.0     0.0715
  9.090     -2.106   0.0     0.0716
  9.100     -2.129   0.0     0.0718
  9.110     -2.147   0.0     0.0718
  9.120     -2.162   0.0     0.0717
  9.130     -2.173   0.0     0.0716
  9.140     -2.184   0.0     0.0714
  9.150     -2.195   0.0     0.0713
  9.160     -2.206   0.0     0.0713
  9.170     -2.217   0.0     0.0714
  9.180     -2.228   0.0     0.0715
  9.190     -2.236   0.0     0.0717
  9.200     -2.242   0.0     0.0718
  9.210     -2.242   0.0     0.0718
  9.220     -2.235   0.0     0.0718
  9.230     -2.220   0.0     0.0716
  9.240     -2.194   0.0     0.0715
  9.250     -2.156   0.0     0.0713
  9.260     -2.106   0.0     0.0713
  9.270     -2.044   0.0     0.0714
  9.280     -1.969   0.0     0.0715
  9.290     -1.882   0.0     0.0717
  9.300     -1.783   0.0     0.0718
  9.310     -1.675   0.0     0.0718
  9.320     -1.558   0.0     0.0717
  9.330     -1.432   0.0     0.0716
  9.340     -1.300   0.0     0.0715
  9.350     -1.162   0.0     0.0714
  9.360     -1.018   0.0     0.0714
  9.370     -0.869   0.0     0.0714
  9.380     -0.713   0.0     0.0716
  9.390     -0.551   0.0     0.0717
  9.400     -0.382   0.0     0.0718
  9.410     -0.206   0.0     0.0718
  9.420     -0.023   0.0     0.0717
  9.430      0.168   0.0     0.0716
  9.440      0.367   0.0     0.0714
  9.450      0.573   0.0     0.0714
  9.460      0.784   0.0     0.0714
  9.470      1.000   0.0     0.0715
  9.480      1.219   0.0     0.0716
  9.490      1.439   0.0     0.0717
  9.500      1.658   0.0     0.0718
  9.510      1.876   0.0     0.0718
  9.520      2.090   0.0     0.0717
  9.530      2.300   0.0     0.0716
  9.540      2.504   0.0     0.0714
  9.550      2.704   0.0     0.0714
  9.560      2.900   0.0     0.0714
  9.570      3.092   0.0     0.0715
  9.580      3.281   0.0     0.0716
  9.590      3.469   0.0     0.0718
  9.600      3.657   0.0     0.0718
  9.610      3.845   0.0     0.0718
  9.620      4.034   0.0     0.0717
  9.630      4.223   0.0     0.0715
  9.640      4.412   0.0     0.0714
  9.650      4.598   0.0     0.0714
  9.660      4.780   0.0     0.0714
  9.670      4.955   0.0     0.0715
  9.680      5.119   0.0     0.0717
  9.690      5.270   0.0     0.0718
  9.700      5.404   0.0     0.0718
  9.710      5.518   0.0     0.0718
  9.720      5.611   0.0     0.0717
  9.730      5.680   0.0     0.0715
  9.740      5.726   0.0     0.0714
  9.750      5.748   0.0     0.0714
  9.760      5.748   0.0     0.0715
  9.770      5.728   0.0     0.0716
  9.780      5.692   0.0     0.0717
  9.790      5.642   0.0     0.0718
  9.800      5.583   0.0     0.0718
  9.810      5.517   0.0     0.0717
  9.820      5.448   0.0     0.0716
  9.830      5.379   0.0     0.0715
  9.840      5.310   0.0     0.0714
  9.850      5.243   0.0     0.0714
  9.860      5.177   0.0     0.0714
  9.870      5.112   0.0     0.0716
  9.880      5.044   0.0     0.0717
  9.890      4.972   0.0     0.0718
  9.900      4.893   0.0     0.0718
  9.910      4.803   0.0     0.0717
  9.920      4.699   0.0     0.0716
  9.930      4.580   0.0     0.0714
  9.940      4.443   0.0     0.0714
  9.950      4.288   0.0     0.0714
  9.960      4.115   0.0     0.0715
  9.970      3.924   0.0     0.0716
  9.980      3.719   0.0     0.0717
  9.990      3.501   0.0     0.0718
 10.000      3.273   0.0     0.0718
 10.010      3.039   0.0     0.0717
 10.020      2.802   0.0     0.0715
 10.030      2.565   0.0     0.0714
 10.040      2.331   0.0     0.0714
 10.050      2.101   0.0     0.0714
 10.060      1.878   0.0     0.0715
 10.070      1.661   0.0     0.0716
 10.080      1.451   0.0     0.0717
 10.090      1.248   0.0     0.0718
 10.100      1.049   0.0     0.0717
 10.110      0.855   0.0     0.0716
 10.120      0.664   0.0     0.0715
 10.130      0.476   0.0     0.0714
 10.140      0.290   0.0     0.0713
 10.150      0.106   0.0     0.0714
 10.160     -0.075   0.0     0.0715
 10.170     -0.253   0.0     0.0717
 10.180     -0.426   0.0     0.0718
 10.190     -0.592   0.0     0.0718
 10.200     -0.750   0.0     0.0717
 10.210     -0.898   0.0     0.0716
 10.220     -1.035   0.0     0.0715
 10.230     -1.159   0.0     0.0714
 10.240     -1.271   0.0     0.0713
 10.250     -1.371   0.0     0.0714
 10.260     -1.459   0.0     0.0715
 10.270     -1.537   0.0     0.0717
 10.280     -1.606   0.0     0.0718
 10.290     -1.669   0.0     0.0718
 10.300     -1.728   0.0     0.0717
 10.310     -1.784   0.0     0.0716
 10.320     -1.840   0.0     0.0714
 10.330     -1.896   0.0     0.0713
 10.340     -1.953   0.0     0.0713
 10.350     -2.011   0.0     0.0714
 10.360     -2.069   0.0     0.0715
 10.370     -2.126   0.0     0.0717
 10.380     -2.179   0.0     0.0718
 10.390     -2.228   0.0     0.0718
 10.400     -2.271   0.0     0.0717
 10.410     -2.306   0.0     0.0716
 10.420     -2.333   0.0     0.0714
 10.430     -2.351   0.0     0.0714
